Repository: Icstick/Semiconductor_Manufacturing_Introduction

<div align="center">

# 半導體製造概論<br>Introduction to Semiconductor Manufacturing

## [English](en/README.md) ｜ [繁體中文](zh-TW/README.md) ｜ [简体中文](zh-CN/README.md) ｜ [日本語](ja/README.md) ｜ [한국어](ko/README.md)
</div>

An open, beginner-friendly book that follows one silicon wafer from sand, through the fab, test and packaging, until it becomes a chip. There are no formulas, but every chapter explains the mechanism behind the step, gives you the order of magnitude to hold on to, tells you what goes wrong when it is done badly, and shows how each step is coupled to the one before and after it. Term boxes and know-how boxes sit in every chapter. No background in semiconductor physics is needed.

---

## Contents · 目錄 · 目次 · 목차

### Part 0: Before You Start · 第 0 部 開始之前 · 第 0 部 はじめる前に · 제0부 시작하기 전에

| 章 | English | 繁體中文 | 简体中文 | 日本語 | 한국어 |
| :---:|---|---|---|---|---|
| 0 | [The Big Picture](en/0-before-you-start/00-overview/README.md) | [半導體製造全景](zh-TW/0-before-you-start/00-overview/README.md) | [半导体制造全景](zh-CN/0-before-you-start/00-overview/README.md) | [半導体製造の全体像](ja/0-before-you-start/00-overview/README.md) | [반도체 제조의 전체 그림](ko/0-before-you-start/00-overview/README.md) |

### Part 1: Fundamentals · 第 1 部 基礎 · 第 1 部 基礎 · 제1부 기초

| 章 | English | 繁體中文 | 简体中文 | 日本語 | 한국어 |
| :---:|---|---|---|---|---|
| 2 | [From Physics to Transistors](en/1-fundamentals/02-transistor-basics/README.md) | [從物理到電晶體](zh-TW/1-fundamentals/02-transistor-basics/README.md) | [从物理到晶体管](zh-CN/1-fundamentals/02-transistor-basics/README

<!-- source: zh-TW/5-backend/21-advanced-packaging/README.md | sha: 595afe71d750 -->

# 第 21 章　先进封装：把多颗芯片整合在一起

> 📍 **晶圆位置**
>
> - 前一站：晶圆测试，挑出了好的裸片
> - **本章：先进封装，把多颗芯片整合成一个系统**
> - 下一站：最终测试

---

## 为什么需要先进封装

过去，提升芯片效能主要靠微缩晶体管。

但现在这条路越走越难、越走越贵，还遇到几个限制：

- **裸片不能无限大**：一颗裸片的大小，受限于曝光机一次能曝光的范围，大约 26 mm × 33 mm。
- **大裸片良率低**：第 16 章提到，裸片越大，越容易被缺陷打中。
- **不同功能适合不同工艺**：运算核心适合最先进的工艺，模拟和输入输出电路用成熟工艺就够了，存储器则需要专门的工艺。
- **带宽需求暴增**：人工智能运算需要在处理器和存储器之间搬运大量数据。

于是产业开始把一颗大芯片拆成几颗小芯片，各自用最适合的工艺制造，再用先进封装把它们紧密地整合在一起，让它们像一颗芯片一样运作。

封装不再只是「保护」，而成了提升效能的关键。

这件事的逻辑其实很简单：**缩小晶体管是在缩短栅极里的距离，先进封装是在缩短芯片与芯片之间的距离。**

而数据搬运消耗的能量，大致和距离成正比。同一份数据，在封装内走一毫米，和在电路板上走十公分，代价差两个数量级。

所以「把存储器搬到处理器旁边」这件事，效果可以抵上一、两个世代的工艺进步，而且不需要把晶体管做得更小。

这也是为什么先进封装的投资在 2020 年代中期突然变得这么热——不是封装变重要了，是「距离」变贵了。

<!-- 图：从单一大裸片到多芯片封装的演进 -->

---

## 2.5D：并排放在中介层上

**2.5D 封装**把好几颗芯片并排放在一片**中介层**上。

中介层本身通常是一片硅，上面有非常细密的导线，让芯片之间可以高速、大量地互相沟通；中介层再通过 TSV 连到下方的封装基板。

这里的关键是「线有多细」。

一般封装基板的线宽是数十微米，硅中介层可以用晶圆厂的后段工艺，把线宽做到 1 微米以下。

线细十倍，同样面积能塞的连线就多十倍；而存储器带宽靠的正是「很多条线同时传」，所以中介层的细线直接决定带宽上限。

最典型的例子，是把处理器和多组高带宽存储器（High Bandwidth Memory，HBM）并排放在同一片中介层上。

中介层甚至可以通过多次曝光拼接，做得比单次曝光的范围还大。

拼接是 2.5D 最容易被低估的技术。曝光机一次只能曝一个场，要做出两倍、三倍大的中介层，就得把图形分次曝上去再接起来。

接缝处只要对不准，跨接缝的线就会断，而这种断线通常要到电性测试才发现。

<!-- 图：2.5D 封装剖面（处理器与 HBM 并排于中介层上，中介层下方为基板） -->

> [!NOTE]
> **📖 名词｜中介层（Interposer）**
>
> - **定义**：放在芯片和封装基板之间的一层转接板，上面有细密的导线，让多颗芯片之间能高速连接。
> - **现场用法**：「这个产品的中介层超过一个曝光范围，要用拼接的方式做。」
> - **相关名词**：2.5D、TSV、微凸点、HBM
> - **常见混淆**：中介层不一定是硅，也有使用有机材料，或只在芯片之间埋入一小块硅桥的做法，成本和效能各有取舍。

硅中介层不是唯一的选择，原因很现实：贵。

它要用晶圆厂的设备做，一片 300 mm 的硅中介层晶圆，能切出来的中介层数量又少，等于用晶圆的成本去做「一片没有晶体管的晶圆」。

所以产业发展出两种替代：一种是用有机材料做中介层，线宽比较粗、成本低很多；另一种是只在两颗芯片需要高速连线的地方埋一小块硅，称为硅桥。

硅桥的概念是「只在需要的地方用贵的材料」，听起来很合理，但工艺上要把一小块硅精准地埋进基板，难度也不低。

---

## 扇出型封装

**扇出型封装**不使用传统的基板。

先把裸片排列在一片承载基板上，用塑封把它们包成一片「重组晶圆」，再在上面做出**重布线层**（RDL），把接点从裸片往外「扇」出去，扩展到比裸片更大的面积。

这种封装又薄又小，常用在手机等轻薄的产品中。

扇出的价值在于「用封装做原本基板要做的事」。

传统封装需要一片基板来当作接点的转接层，基板有厚度、有成本、也有寄生电容；扇出直接把重布线层长在裸片周围，等于把基板「长」出来，少了贴合与对位。

代价是精度。

裸片在塑封过程会被胶流推偏，这个偏移叫 die shift，通常是几微米到数十微米。

偏偏重布线层的线宽只有几微米，偏移一大，线就接不上裸片的焊盘。

所以扇出的第一个难题不是「做不出细线」，而是「知道裸片跑到哪里去了」——测量、补偿、再对位，是扇出工艺的核心。

扇出还有面板级的做法：把承载基板从圆形改成方形，一片可以排更多颗，单位成本更低。

但方形的翘曲与均匀性更难控制，胶的流动也更不容易均匀，这是面板级一直以来的门槛。

---

## 3D 堆叠：往上叠

**3D 堆叠**把芯片直接叠在另一颗芯片上，通过 TSV 上下连通，HBM 就是一个例子。

芯片之间的连接方式也在演进：

| 连接方式 | 接点间距 | 代表应用 |
|---|---|---|
| 倒装凸点 | 一百微米以上 | 一般的处理器封装 |
| 微凸点 | 数十微米 | 2.5D 封装、HBM 堆叠 |
| 混合键合 | 十微米以下 | 高密度的 3D 芯片堆叠 |

接点间距越小，同样面积内的连接点越多，芯片之间能传输的数据就越多。

但间距变小，还有另一个效果：**功耗下降**。

每一次数据传输都要把一段导线充电、放电，导线越短、电容越小，同样一笔数据消耗的能量就越少。所以 3D 堆叠不只是「接得多」，也是「接得省」。

3D 堆叠最大的敌人不是电，是热。

叠在中间的芯片，上下都是硅，热没有地方跑；偏偏 HBM 这类存储器发热不算少，又紧贴着更热的处理器。

所以堆叠的层数不是想做几层就做几层，而是被散热能力限制住的。

2020 年代中期，HBM 的堆叠层数大约在八层到十二层之间，再往上就要靠更薄的裸片、更好的导热材料，或把逻辑裸片放到最底层当作散热与控制的角色。

> [!NOTE]
> **📖 名词｜混合键合（Hybrid Bonding）**
>
> - **定义**：不使用凸点，让两颗芯片表面的铜接点直接键合，同时周围的绝缘层也互相粘合的技术。
> - **现场用法**：「改用混合键合之后，接点密度提高很多。」
> - **相关名词**：3D 堆叠、微凸点、CMP、晶圆键合
> - **常见混淆**：混合键合的「混合」，指的是金属和绝缘层两种材料同时键合，而不是混合使用两种封装方式。

---

## TSV：把硅钻通

3D 堆叠与 2.5D 都靠同一个东西：**硅通孔**（Through-Silicon Via，TSV）。

它的做法是在硅上钻一个深孔，填进铜，让电流可以从晶圆的正面直接走到背面。

说起来简单，做起来有五个难关：

1. **钻孔**：用刻蚀做出深宽比大约十比一的孔，直径几微米、深度数十微米。这种深孔通常用交替刻蚀与钝化的方式一层一层往下打，孔壁会留下扇贝状的波纹。
2. **绝缘**：孔壁要先长一层绝缘层，不然铜会直接把硅短路。
3. **阻挡层与种子层**：铜会扩散进硅，所以要一层阻挡层挡住它，再盖一层薄薄的铜当电镀的种子。
4. **电镀填充**：从孔底往上长，让铜把孔填满。这一步最怕中途封口，孔中间留下空洞。
5. **平坦化与薄化**：用 CMP 把表面多余的铜磨掉，再从背面把晶圆磨薄，直到露出 TSV 的铜头。

TSV 的失效几乎都发生在第四步。

孔口先被铜封住，里面就再也填不进去，留下一个空洞；这个空洞在电性上是电阻偏高，在机械上是应力集中点，之后的温度循环会从那里裂开。

TSV 还有一个副作用：应力。

铜的热膨胀系数比硅大得多，温度一变，铜会把周围的硅推开，形成一圈应力区。这圈应力会改变附近晶体管的迁移率，所以 TSV 周围通常要留一段「禁入区」，不能放关键电路。

File: zh-CN/5-backend/21-advanced-packaging/README.md
<!-- source: zh-TW/5-backend/21-advanced-packaging/README.md | sha: 595afe71d750 -->

# 第 21 章　先进封装：把多颗芯片整合在一起

> 📍 **晶圆位置**
>
> - 前一站：晶圆测试，挑出了好的裸片
> - **本章：先进封装，把多颗芯片整合成一个系统**
> - 下一站：最终测试

---

## 为什么需要先进封装

过去，提升芯片效能主要靠微缩晶体管。

但现在这条路越走越难、越走越贵，还遇到几个限制：

- **裸片不能无限大**：一颗裸片的大小，受限于曝光机一次能曝光的范围，大约 26 mm × 33 mm。
- **大裸片良率低**：第 16 章提到，裸片越大，越容易被缺陷打中。
- **不同功能适合不同工艺**：运算核心适合最先进的工艺，模拟和输入输出电路用成熟工艺就够了，存储器则需要专门的工艺。
- **带宽需求暴增**：人工智能运算需要在处理器和存储器之间搬运大量数据。

于是产业开始把一颗大芯片拆成几颗小芯片，各自用最适合的工艺制造，再用先进封装把它们紧密地整合在一起，让它们像一颗芯片一样运作。

封装不再只是「保护」，而成了提升效能的关键。

这件事的逻辑其实很简单：**缩小晶体管是在缩短栅极里的距离，先进封装是在缩短芯片与芯片之间的距离。**

而数据搬运消耗的能量，大致和距离成正比。同一份数据，在封装内走一毫米，和在电路板上走十公分，代价差两个数量级。

所以「把存储器搬到处理器旁边」这件事，效果可以抵上一、两个世代的工艺进步，而且不需要把晶体管做得更小。

这也是为什么先进封装的投资在 2020 年代中期突然变得这么热——不是封装变重要了，是「距离」变贵了。

<!-- 图：从单一大裸片到多芯片封装的演进 -->

---

## 2.5D：并排放在中介层上

**2.5D 封装**把好几颗芯片并排放在一片**中介层**上。

中介层本身通常是一片硅，上面有非常细密的导线，让芯片之间可以高速、大量地互相沟通；中介层再通过 TSV 连到下方的封装基板。

这里的关键是「线有多细」。

一般封装基板的线宽是数十微米，硅中介层可以用晶圆厂的后段工艺，把线宽做到 1 微米以下。

线细十倍，同样面积能塞的连线就多十倍；而存储器带宽靠的正是「很多条线同时传」，所以中介层的细线直接决定带宽上限。

最典型的例子，是把处理器和多组高带宽存储器（High Bandwidth Memory，HBM）并排放在同一片中介层上。

中介层甚至可以通过多次曝光拼接，做得比单次曝光的范围还大。

拼接是 2.5D 最容易被低估的技术。曝光机一次只能曝一个场，要做出两倍、三倍大的中介层，就得把图形分次曝上去再接起来。

接缝处只要对不准，跨接缝的线就会断，而这种断线通常要到电性测试才发现。

<!-- 图：2.5D 封装剖面（处理器与 HBM 并排于中介层上，中介层下方为基板） -->

> [!NOTE]
> **📖 名词｜中介层（Interposer）**
>
> - **定义**：放在芯片和封装基板之间的一层转接板，上面有细密的导线，让多颗芯片之间能高速连接。
> - **现场用法**：「这个产品的中介层超过一个曝光范围，要用拼接的方式做。」
> - **相关名词**：2.5D、TSV、微凸点、HBM
> - **常见混淆**：中介层不一定是硅，也有使用有机材料，或只在芯片之间埋入一小块硅桥的做法，成本和效能各有取舍。

硅中介层不是唯一的选择，原因很现实：贵。

它要用晶圆厂的设备做，一片 300 mm 的硅中介层晶圆，能切出来的中介层数量又少，等于用晶圆的成本去做「一片没有晶体管的晶圆」。

所以产业发展出两种替代：一种是用有机材料做中介层，线宽比较粗、成本低很多；另一种是只在两颗芯片需要高速连线的地方埋一小块硅，称为硅桥。

硅桥的概念是「只在需要的地方用贵的材料」，听起来很合理，但工艺上要把一小块硅精准地埋进基板，难度也不低。

---

## 扇出型封装

**扇出型封装**不使用传统的基板。

先把裸片排列在一片承载基板上，用塑封把它们包成一片「重组晶圆」，再在上面做出**重布线层**（RDL），把接点从裸片往外「扇」出去，扩展到比裸片更大的面积。

这种封装又薄又小，常用在手机等轻薄的产品中。

扇出的价值在于「用封装做原本基板要做的事」。

传统封装需要一片基板来当作接点的转接层，基板有厚度、有成本、也有寄生电容；扇出直接把重布线层长在裸片周围，等于把基板「长」出来，少了贴合与对位。

代价是精度。

裸片在塑封过程会被胶流推偏，这个偏移叫 die shift，通常是几微米到数十微米。

偏偏重布线层的线宽只有几微米，偏移一大，线就接不上裸片的焊盘。

所以扇出的第一个难题不是「做不出细线」，而是「知道裸片跑到哪里去了」——测量、补偿、再对位，是扇出工艺的核心。

扇出还有面板级的做法：把承载基板从圆形改成方形，一片可以排更多颗，单位成本更低。

但方形的翘曲与均匀性更难控制，胶的流动也更不容易均匀，这是面板级一直以来的门槛。

---

## 3D 堆叠：往上叠

**3D 堆叠**把芯片直接叠在另一颗芯片上，通过 TSV 上下连通，HBM 就是一个例子。

芯片之间的连接方式也在演进：

| 连接方式 | 接点间距 | 代表应用 |
|---|---|---|
| 倒装凸点 | 一百微米以上 | 一般的处理器封装 |
| 微凸点 | 数十微米 | 2.5D 封装、HBM 堆叠 |
| 混合键合 | 十微米以下 | 高密度的 3D 芯片堆叠 |

接点间距越小，同样面积内的连接点越多，芯片之间能传输的数据就越多。

但间距变小，还有另一个效果：**功耗下降**。

每一次数据传输都要把一段导线充电、放电，导线越短、电容越小，同样一笔数据消耗的能量就越少。所以 3D 堆叠不只是「接得多」，也是「接得省」。

3D 堆叠最大的敌人不是电，是热。

叠在中间的芯片，上下都是硅，热没有地方跑；偏偏 HBM 这类存储器发热不算少，又紧贴着更热的处理器。

所以堆叠的层数不是想做几层就做几层，而是被散热能力限制住的。

2020 年代中期，HBM 的堆叠层数大约在八层到十二层之间，再往上就要靠更薄的裸片、更好的导热材料，或把逻辑裸片放到最底层当作散热与控制的角色。

> [!NOTE]
> **📖 名词｜混合键合（Hybrid Bonding）**
>
> - **定义**：不使用凸点，让两颗芯片表面的铜接点直接键合，同时周围的绝缘层也互相粘合的技术。
> - **现场用法**：「改用混合键合之后，接点密度提高很多。」
> - **相关名词**：3D 堆叠、微凸点、CMP、晶圆键合
> - **常见混淆**：混合键合的「混合」，指的是金属和绝缘层两种材料同时键合，而不是混合使用两种封装方式。

---

## TSV：把硅钻通

3D 堆叠与 2.5D 都靠同一个东西：**硅通孔**（Through-Silicon Via，TSV）。

它的做法是在硅上钻一个深孔，填进铜，让电流可以从晶圆的正面直接走到背面。

说起来简单，做起来有五个难关：

1. **钻孔**：用刻蚀做出深宽比大约十比一的孔，直径几微米、深度数十微米。这种深孔通常用交替刻蚀与钝化的方式一层一层往下打，孔壁会留下扇贝状的波纹。
2. **绝缘**：孔壁要先长一层绝缘层，不然铜会直接把硅短路。
3. **阻挡层与种子层**：铜会扩散进硅，所以要一层阻挡层挡住它，再盖一层薄薄的铜当电镀的种子。
4. **电镀填充**：从孔底往上长，让铜把孔填满。这一步最怕中途封口，孔中间留下空洞。
5. **平坦化与薄化**：用 CMP 把表面多余的铜磨掉，再从背面把晶圆磨薄，直到露出 TSV 的铜头。

TSV 的失效几乎都发生在第四步。

孔口先被铜封住，里面就再也填不进去，留下一个空洞；这个空洞在电性上是电阻偏高，在机械上是应力集中点，之后的温度循环会从那里裂开。

TSV 还有一个副作用：应力。

铜的热膨胀系数比硅大得多，温度一变，铜会把周围的硅推开，形成一圈应力区。这圈应力会改变附近晶体管的迁移率，所以 TSV 周围通常要留一段「禁入区」，不能放关键电路。

这也是 TSV 密度不能无限提高的原因之一——不是钻不出来，是钻太密会把旁边的晶体管弄坏。

> [!NOTE]
> **📖 名词｜TSV（Through-Silicon Via，硅通孔）**
>
> - **定义**：穿过硅晶圆的垂直导电通道，让芯片的正反面、或上下堆叠的芯片之间能直接连通。
> - **现场用法**：「这颗的 TSV 是 via-middle，孔是在后段之前做的。」
> - **相关名词**：3D 堆叠、中介层、微凸点、CMP
> - **常见混淆**：TSV 是「穿过硅的孔」，微凸点是「芯片表面的接点」，两者常一起用，但不是同一件事。

---

## 小芯片（Chiplet）

把一颗大型芯片拆成多颗功能独立的小芯片，再封装在一起，这种设计方式称为 **Chiplet**。

拆分的理由有三个，而且都很现实。

**良率**：裸片面积越大，被随机缺陷打中的概率越高。一颗八百平方毫米的大裸片，良率可能只有一半；拆成四颗两百平方毫米，每一颗的良率可以到九成，四颗都好的概率大约六成五，而且坏掉时只损失一小颗，不是一整颗。

**工艺**：不是每个功能都需要最先进的工艺。运算核心要，但输入输出、模拟、存储器控制器不需要；把它们留在成熟工艺，成本差好几倍。

**弹性**：同一个运算裸片，可以搭配不同的存储器或输出入裸片，组出不同等级的产品，不必为每个产品重开一颗大芯片。

代价是「连接」。

拆开之后，原本在芯片内部走一微米的连线，变成要走封装里的几百微米，延迟和功耗都上升。所以小芯片能不能成立，取决于封装能不能把这个代价压到可接受。

产业也在推动芯片之间互相连接的标准接口，目标是让不同来源的小芯片能像积木一样组合使用。

这件事的意义不只是技术，而是商业模式：如果接口标准化，设计公司可以只做自己最强的那一颗，其他用买的。

随着先进封装大量使用光刻、电镀、CMP 等原本属于晶圆厂的工艺，前段制造和后段封装之间的界线也越来越模糊。

---

## 一颗先进封装要花多少钱

先进封装的成本结构和传统封装完全不同。

| 成本项目 | 内容 | 特性 |
|---|---|---|
| 中介层 | 硅中介层或硅桥，要用晶圆厂工艺做 | 一片晶圆只能切出数十颗，单位成本高 |
| TSV 与微凸点 | 钻孔、电镀、平坦化、键合 | 工艺步骤多，每一步都有良率损失 |
| 组装 | 芯片对位、热压键合、底部填充 | 精度要求高，设备贵、节拍慢 |
| 测试 | 每颗芯片与整个封装都要测 | 叠起来之后，中间的芯片测不到 |
| 良率损失 | 任何一颗芯片或一个接点失败 | 整个封装连同好芯片一起报废 |

对高阶产品来说，先进封装的成本可以占到总成本的三成到一半，比传统封装的一到两成高出一截。

这个比例还在往上走，因为封装里放的东西越来越多。

良率是这里最痛的一项，因为它会相乘。

一个封装里放八颗芯片，每颗良率 99%，八颗都好的概率大约是 92%；如果每颗只有 95%，就掉到 66%。

换句话说，**封装越大，对每一颗芯片良率的要求就越苛刻**。这也是为什么先进封装几乎都要求每颗芯片先通过完整测试，只放已知良好裸片进去。

但「已知良好」本身也有成本。

测试一颗裸片要花时间、要探针卡、要测试机；测得越彻底，封装的良率越高，但测试成本也越高。这条线要画在哪里，是产品定义阶段就要决定的事。

还有一种常见的做法是「先测再叠、叠完再测」。

叠之前的测试确保进去的都是好的，叠之后的测试确认键合没问题；但叠之后能测的项目有限，因为中间的芯片已经被盖住了，只能通过边缘的测试点或内建的自我测试来间接确认。

---

## 先进封装的挑战

| 挑战 | 说明 |
|---|---|
| 散热 | 芯片紧密排列或叠在一起，热更难散出去 |
| 翘曲 | 不同材料受热膨胀的程度不同，封装越大越容易弯曲 |
| 测试 | 芯片叠起来之后，中间的芯片很难再单独测试 |
| 良率相乘 | 任何一颗芯片或一个接点失败，整个封装都受影响 |

这四项挑战其实互相纠缠。

要提高带宽，就得把芯片排得更近、叠得更高，于是散热更难；要提高良率，就得把封装做小，于是带宽受限；要控制翘曲，就得把材料选得接近，于是散热与电性可能要妥协。

先进封装的工程，本质上是在这四项之间找一个还能量产的点。

> [!TIP]
> **🔧 Know-how｜一颗坏芯片，拖垮整个封装**
>
> - **情境**：一个先进封装里放了八颗芯片。
> - **做法**：每一颗芯片在封装前都要经过充分测试，确保是已知良好裸片（KGD），封装过程中也尽量安排可以检查的步骤。
> - **为什么**：良率会相乘。就算每颗芯片的良率都是 99%，八颗全部都好的概率也只剩大约 92%。
> - **没做会怎样**：只要一颗芯片有问题，整个昂贵的封装连同其他好芯片都一起报废。
> - **相关章节**：[第 19 章 晶圆测试](../../5-backend/19-wafer-test/README.md)

> [!TIP]
> **🔧 Know-how｜混合键合需要前段等级的干净和平坦**
>
> - **情境**：两颗芯片要用混合键合直接键合。
> - **做法**：键合面要经过极精密的 CMP，键合前的清洗和环境控制也要达到晶圆厂的等级。
> - **为什么**：两个表面之间没有凸点可以缓冲，一颗微粒就会撑出一个空隙，表面稍微不平也会键合不良。
> - **没做会怎样**：一颗微粒可能让周围大量接点同时失效。
> - **相关章节**：[第 8 章 CMP](../../2-process-modules/08-cmp/README.md)、[第 9 章 清洗与污染控制](../../2-process-modules/09-cleaning/README.md)

---

## 常见异常

| 异常 | 可能原因 | 结果 |
|---|---|---|
| 封装翘曲 | 材料热膨胀不匹配、封装面积大 | 键合对位偏移、回流焊焊接不良 |
| 键合空洞 | 微凸点未完全键合、助焊剂残留 | 接触电阻高，温度循环后断开 |
| TSV 填充空洞 | 电镀从孔口封闭、电流分布不均 | 电阻偏高或断路，可靠性风险 |
| 芯片位移 | 塑封流动推挤裸片（扇出型） | 重布线层接不上焊盘 |
| 中介层裂纹 | 翘曲应力、薄化过度、搬运碰撞 | 整片中介层报废，连带损失上面的芯片 |
| 底部填充空洞 | 胶流动不良、间隙太小 | 应力集中，焊点疲劳加速 |
| 微凸点桥接 | 对位偏移、焊料量过多 | 相邻接点短路 |
| 脱层 | 界面附着不良、吸湿 | 可靠性测试时失效 |

---

## 本章重点

1. 微缩越来越难，先进封装成为提升效能的新方向，本质是在缩短芯片之间的距离。
2. 2.5D 封装把多颗芯片并排在中介层上，常见于处理器加 HBM。
3. 扇出型封装用重布线层把接点往外扩展，适合轻薄产品，难点在裸片位移。
4. 3D 堆叠从微凸点走向混合键合，接点密度越来越高，但受散热限制。
5. TSV 是先进封装的垂直通道，填充空洞与应力是两个主要风险。
6. 良率会相乘，所以每颗芯片都必须是已知良好裸片。

---

## 延伸阅读

- John H. Lau，《Semiconductor Advanced Packaging》
- Rao R. Tummala，《Fundamentals of Microsystems Packaging》，先进封装章节
- IEEE ECTC（Electronic Components and Technology Conference）历年论文

---

[← 上一章：第 20 章 封装](../../5-backend/20-packaging/README.md) ｜ [目录](../../README.md) ｜ [下一章：第 22 章 最终测试与可靠性 →](../../5-backend/22-final-test-and-reliability/README.md)
