Repository: Icstick/Semiconductor_Manufacturing_Introduction

<div align="center">

# 半導體製造概論<br>Introduction to Semiconductor Manufacturing

## [English](en/README.md) ｜ [繁體中文](zh-TW/README.md) ｜ [简体中文](zh-CN/README.md) ｜ [日本語](ja/README.md) ｜ [한국어](ko/README.md)
</div>

An open, beginner-friendly book that follows one silicon wafer from sand, through the fab, test and packaging, until it becomes a chip. There are no formulas, but every chapter explains the mechanism behind the step, gives you the order of magnitude to hold on to, tells you what goes wrong when it is done badly, and shows how each step is coupled to the one before and after it. Term boxes and know-how boxes sit in every chapter. No background in semiconductor physics is needed.

---

## Contents · 目錄 · 目次 · 목차

### Part 0: Before You Start · 第 0 部 開始之前 · 第 0 部 はじめる前に · 제0부 시작하기 전에

| 章 | English | 繁體中文 | 简体中文 | 日本語 | 한국어 |
| :---:|---|---|---|---|---|
| 0 | [The Big Picture](en/0-before-you-start/00-overview/README.md) | [半導體製造全景](zh-TW/0-before-you-start/00-overview/README.md) | [半导体制造全景](zh-CN/0-before-you-start/00-overview/README.md) | [半導体製造の全体像](ja/0-before-you-start/00-overview/README.md) | [반도체 제조의 전체 그림](ko/0-before-you-start/00-overview/README.md) |
| 1 | [How a Fab Works](en/0-before-you-start/01-how-a-fab-works/README.md) | [晶圓廠如何運作](zh-TW/0-before-you-start/01-how-a-fab-works/README.md) | [晶圆厂如何运行](zh-CN/0-before-you-start/01-how-a-fab-works/README.md) | [ファブの仕組み](ja/0-before-you-start/01-how-a-fab-works/README.md) | [팹은 어떻게 돌아가는가](ko/0-before-you-start/01-how-a-fab-works/README.md) |

<!-- source: zh-TW/5-backend/19-wafer-test/README.md | sha: db059cd5e0cb -->

# 第 19 章　晶圆测试：WAT 与 CP

> 📍 **晶圆位置**
>
> - 前一站：前段工艺完成，晶圆离开晶圆厂
> - **本章：晶圆测试，确认工艺是否正常、每颗裸片是好是坏**
> - 下一站：封装

---

## 两种晶圆测试

晶圆完成前段工艺后，在切割之前会先经过两种测试：

| 测试 | 时机 | 测什么 | 覆盖范围 | 目的 |
|---|---|---|---|---|
| WAT | 工艺完成后、CP 之前 | 切割道上的测试结构 | 每片抽数十个点 | 确认工艺是否正常 |
| CP | 切割之前 | 每一颗裸片的功能与电性 | 全检，一颗一颗测 | 找出哪些裸片是好的 |

简单来说，WAT 检查的是「工艺做得对不对」，CP 检查的是「每颗芯片能不能用」。

这两件事听起来很像，其实问的是完全不同的问题。

WAT 问的是「这批货是不是照着我调好的条件做出来的」，CP 问的是「眼前这一颗能不能卖」。

一片 WAT 全部合格的晶圆，CP 良率可能只有一半；反过来，WAT 略有偏移的晶圆，CP 良率也可能还不错——因为测试结构和产品电路不在同一个位置，两者的敏感度本来就不一样。

两者的节奏也差很多。WAT 在整片晶圆做完之后跑，几个小时到一天就有结果；CP 是逐颗接触，一片要花几十分钟到好几个小时。

所以工厂的顺序是：先看 WAT 决定这片晶圆要不要继续往下走，再花时间做 CP，把好的挑出来。

一片 300 mm 晶圆上有多少颗裸片，取决于裸片大小。

先进逻辑产品一颗裸片可能上百平方毫米，一片只有数百颗；成熟的电源管理或传感芯片，一颗只有几平方毫米，一片可以到数万颗。

这个数量直接决定 CP 要花多久，也决定测试成本的占比。

<!-- 图：WAT 与 CP 在晶圆流程中的位置 -->

---

## WAT：工艺的成绩单

裸片和裸片之间的切割道上，放着许多专门用来测试的小结构，称为**测试结构**（Test Key）。

例如单独的晶体管、电阻、电容和一长串的通孔。

测试结构放在切割道上是刻意的：它不占裸片的面积，切完就随切割道一起丢掉。切割道只有几十微米宽，所以这些结构都做得很小，但数量可以到数十组。

WAT 用探针接触这些测试结构，测量晶体管的 Vt、导通电流、漏电流，以及电阻、接触电阻、电容等参数。

这些参数直接反映了工艺的结果，例如线宽、膜厚和掺杂浓度有没有偏移。

每一种测试结构，其实是在替某一段工艺打分数：

| 测试结构 | 量什么 | 反映哪一段工艺 |
|---|---|---|
| 单一晶体管 | Vt、导通电流、漏电流 | 栅极氧化层厚度、掺杂浓度、光刻 CD |
| 片电阻结构 | 片电阻 | 金属或多晶硅的厚度与掺杂 |
| 接触链 | 接触电阻 | 接触窗刻蚀、清洗、阻挡层 |
| 通孔链 | 一串通孔的总电阻 | 通孔的刻蚀深度与填充 |
| 电容结构 | 电容值、漏电 | 介电层的厚度与质量 |
| 环振荡器 | 信号绕一圈的延迟 | 整段工艺叠起来的速度 |

WAT 最有价值的地方，是它不只给「合格／不合格」，而是把抽象的工艺偏移翻译成一个可以比较的电性数字。Vt 集体往上飘，可能是掺杂或氧化层厚度变了。

某一条接触链的电阻特别高，可能是那一区的接触窗没开干净。

抽样方式决定了 WAT 能看到什么。通常每批抽几片、每片量几个固定位置，加起来一片晶圆只有数十个测试点。

相对于晶圆上数千到数万颗裸片，这个覆盖率极低，所以 WAT 看得懂「整片的水准」，看不到「某一颗的状况」。

WAT 的规格不是凭空定的，通常来自三个地方：工艺窗口本身允许的范围、和产品电性的相关性（测到这个值，产品大概会落在哪个速度）、以及过去大量数据累积出来的分布。

定太紧，正常波动会被误杀；定太松，真的偏掉的晶圆会漏放。这个拿捏，是整合工程师每天在做的事。

WAT 不合格的晶圆，通常不会出货。

处理方式包括重测、整批保留等工程判断、调整后段条件，最差就是报废。因为 WAT 是在切割之前做的，此时晶圆还是完整一片，还有机会补救——一旦切开、封装，就没有退路了。

> [!NOTE]
> **📖 名词｜WAT（Wafer Acceptance Test，晶圆验收测试）**
>
> - **定义**：测量切割道上测试结构的电性参数，确认晶圆的工艺结果符合规格。
> - **现场用法**：「这批 WAT 的 Vt 偏高，要请整合工程师看一下。」
> - **相关名词**：测试结构、切割道、Vt、片电阻
> - **常见混淆**：WAT 测的是测试结构，不是产品电路本身。它代表工艺正常，但不保证每颗裸片都是好的。

---

## CP：一颗一颗测

**CP**（Chip Probing，晶圆探针测试）要测试晶圆上的每一颗裸片。它需要三个主要设备：

- **探针卡**：上面有许多极细的探针，排列方式对应裸片上焊盘的位置。
- **探针台**：负责移动晶圆，让探针精准地落在每一颗裸片的焊盘上。
- **测试机**：送出测试信号，判断裸片的反应是否正确。

一次完整的接触是这样的：晶圆被吸在卡盘上，探针台把某一颗裸片移到探针卡正下方，上升让探针压上焊盘，再多压一小段距离（称为 overdrive）。

然后测试机开始送信号、量结果，测完抬起、移到下一颗。这个「压下去、测、抬起来」的动作，现场叫一次 touchdown。

一颗裸片上有多少个焊盘，决定探针卡有多复杂。

简单的模拟芯片可能只有几十个，先进的处理器可以到数千个，存储器甚至有上万根针。

针越多，卡越贵、越难维持平整，也越容易有一两根针接触不良。

每一颗裸片测完后，会依照结果被分到不同的类别，称为 **Bin**。

所有裸片的 Bin 依照位置排列，就成了第 16 章提到的晶圆图。

<!-- 图：CP 测试示意（测试机、探针卡、探针台与晶圆的相对位置） -->

> [!NOTE]
> **📖 名词｜Bin（分类）**
>
> - **定义**：测试后依照结果把裸片分成的类别，通常一个 Bin 代表合格，其他 Bin 代表不同的失效原因。
> - **现场用法**：「这片的 Bin 5 特别多，查一下是哪个测试项目没过。」
> - **相关名词**：晶圆图、测试程序、良率
> - **常见混淆**：Bin 的编号和意义由各产品的测试程序自己定义，同一个编号在不同产品上可能代表不同的失效原因。

Bin 其实还分两层。

**硬 Bin**（hard bin）代表功能上真的坏了，例如某一组电路完全不动作。

**软 Bin**（soft bin）则是参数落在不同区间，例如速度比较慢、漏电比较高，但还能用。

硬 Bin 决定这颗能不能卖，软 Bin 决定这颗能卖多少钱——这件事在第 22 章的分级会再出现一次。

存储器在 CP 阶段还会进行**修补**：找出坏掉的存储单元，用熔丝切换到备用电路，再重新测试一次，见[第 13 章](../../3-integration/13-memory/README.md)。

修补让原本良率不高的晶圆救回相当比例的裸片，是存储器压低成本的关键。

---

## 探针卡：一次接触的代价

CP 的所有问题，几乎都可以追溯到同一件事：**你要用一根金属针，去碰一个几十微米见方的铝或铜垫，还不能把它弄坏。**

探针要同时满足四个互相拉扯的要求：

接触电阻要低（不然量到的不是裸片，是针）、不能刮伤焊盘（后面还要引线键合）、要能撑几十万次接触（不然成本爆掉）、几千根针的针尖要在同一个平面上（不然有些针根本没碰到）。

常见的探针有三种：

- **悬臂式**：针像一根斜伸出去的弹簧，下压时针尖会往前刮一小段。结构简单、成本低，适合焊盘排在裸片四周、间距比较大的产品。
- **垂直式**：针是垂直的，行程短、可以做得非常密，适合细间距、高针数的产品。针尖的平整度要求也最高。
- **微机电探针**：用半导体工艺在硅片上做出来的探针，可以做到更细的间距，成本也更高。

File: zh-CN/5-backend/19-wafer-test/README.md
<!-- source: zh-TW/5-backend/19-wafer-test/README.md | sha: db059cd5e0cb -->

# 第 19 章　晶圆测试：WAT 与 CP

> 📍 **晶圆位置**
>
> - 前一站：前段工艺完成，晶圆离开晶圆厂
> - **本章：晶圆测试，确认工艺是否正常、每颗裸片是好是坏**
> - 下一站：封装

---

## 两种晶圆测试

晶圆完成前段工艺后，在切割之前会先经过两种测试：

| 测试 | 时机 | 测什么 | 覆盖范围 | 目的 |
|---|---|---|---|---|
| WAT | 工艺完成后、CP 之前 | 切割道上的测试结构 | 每片抽数十个点 | 确认工艺是否正常 |
| CP | 切割之前 | 每一颗裸片的功能与电性 | 全检，一颗一颗测 | 找出哪些裸片是好的 |

简单来说，WAT 检查的是「工艺做得对不对」，CP 检查的是「每颗芯片能不能用」。

这两件事听起来很像，其实问的是完全不同的问题。

WAT 问的是「这批货是不是照着我调好的条件做出来的」，CP 问的是「眼前这一颗能不能卖」。

一片 WAT 全部合格的晶圆，CP 良率可能只有一半；反过来，WAT 略有偏移的晶圆，CP 良率也可能还不错——因为测试结构和产品电路不在同一个位置，两者的敏感度本来就不一样。

两者的节奏也差很多。WAT 在整片晶圆做完之后跑，几个小时到一天就有结果；CP 是逐颗接触，一片要花几十分钟到好几个小时。

所以工厂的顺序是：先看 WAT 决定这片晶圆要不要继续往下走，再花时间做 CP，把好的挑出来。

一片 300 mm 晶圆上有多少颗裸片，取决于裸片大小。

先进逻辑产品一颗裸片可能上百平方毫米，一片只有数百颗；成熟的电源管理或传感芯片，一颗只有几平方毫米，一片可以到数万颗。

这个数量直接决定 CP 要花多久，也决定测试成本的占比。

<!-- 图：WAT 与 CP 在晶圆流程中的位置 -->

---

## WAT：工艺的成绩单

裸片和裸片之间的切割道上，放着许多专门用来测试的小结构，称为**测试结构**（Test Key）。

例如单独的晶体管、电阻、电容和一长串的通孔。

测试结构放在切割道上是刻意的：它不占裸片的面积，切完就随切割道一起丢掉。切割道只有几十微米宽，所以这些结构都做得很小，但数量可以到数十组。

WAT 用探针接触这些测试结构，测量晶体管的 Vt、导通电流、漏电流，以及电阻、接触电阻、电容等参数。

这些参数直接反映了工艺的结果，例如线宽、膜厚和掺杂浓度有没有偏移。

每一种测试结构，其实是在替某一段工艺打分数：

| 测试结构 | 量什么 | 反映哪一段工艺 |
|---|---|---|
| 单一晶体管 | Vt、导通电流、漏电流 | 栅极氧化层厚度、掺杂浓度、光刻 CD |
| 片电阻结构 | 片电阻 | 金属或多晶硅的厚度与掺杂 |
| 接触链 | 接触电阻 | 接触窗刻蚀、清洗、阻挡层 |
| 通孔链 | 一串通孔的总电阻 | 通孔的刻蚀深度与填充 |
| 电容结构 | 电容值、漏电 | 介电层的厚度与质量 |
| 环振荡器 | 信号绕一圈的延迟 | 整段工艺叠起来的速度 |

WAT 最有价值的地方，是它不只给「合格／不合格」，而是把抽象的工艺偏移翻译成一个可以比较的电性数字。Vt 集体往上飘，可能是掺杂或氧化层厚度变了。

某一条接触链的电阻特别高，可能是那一区的接触窗没开干净。

抽样方式决定了 WAT 能看到什么。通常每批抽几片、每片量几个固定位置，加起来一片晶圆只有数十个测试点。

相对于晶圆上数千到数万颗裸片，这个覆盖率极低，所以 WAT 看得懂「整片的水准」，看不到「某一颗的状况」。

WAT 的规格不是凭空定的，通常来自三个地方：工艺窗口本身允许的范围、和产品电性的相关性（测到这个值，产品大概会落在哪个速度）、以及过去大量数据累积出来的分布。

定太紧，正常波动会被误杀；定太松，真的偏掉的晶圆会漏放。这个拿捏，是整合工程师每天在做的事。

WAT 不合格的晶圆，通常不会出货。

处理方式包括重测、整批保留等工程判断、调整后段条件，最差就是报废。因为 WAT 是在切割之前做的，此时晶圆还是完整一片，还有机会补救——一旦切开、封装，就没有退路了。

> [!NOTE]
> **📖 名词｜WAT（Wafer Acceptance Test，晶圆验收测试）**
>
> - **定义**：测量切割道上测试结构的电性参数，确认晶圆的工艺结果符合规格。
> - **现场用法**：「这批 WAT 的 Vt 偏高，要请整合工程师看一下。」
> - **相关名词**：测试结构、切割道、Vt、片电阻
> - **常见混淆**：WAT 测的是测试结构，不是产品电路本身。它代表工艺正常，但不保证每颗裸片都是好的。

---

## CP：一颗一颗测

**CP**（Chip Probing，晶圆探针测试）要测试晶圆上的每一颗裸片。它需要三个主要设备：

- **探针卡**：上面有许多极细的探针，排列方式对应裸片上焊盘的位置。
- **探针台**：负责移动晶圆，让探针精准地落在每一颗裸片的焊盘上。
- **测试机**：送出测试信号，判断裸片的反应是否正确。

一次完整的接触是这样的：晶圆被吸在卡盘上，探针台把某一颗裸片移到探针卡正下方，上升让探针压上焊盘，再多压一小段距离（称为 overdrive）。

然后测试机开始送信号、量结果，测完抬起、移到下一颗。这个「压下去、测、抬起来」的动作，现场叫一次 touchdown。

一颗裸片上有多少个焊盘，决定探针卡有多复杂。

简单的模拟芯片可能只有几十个，先进的处理器可以到数千个，存储器甚至有上万根针。

针越多，卡越贵、越难维持平整，也越容易有一两根针接触不良。

每一颗裸片测完后，会依照结果被分到不同的类别，称为 **Bin**。

所有裸片的 Bin 依照位置排列，就成了第 16 章提到的晶圆图。

<!-- 图：CP 测试示意（测试机、探针卡、探针台与晶圆的相对位置） -->

> [!NOTE]
> **📖 名词｜Bin（分类）**
>
> - **定义**：测试后依照结果把裸片分成的类别，通常一个 Bin 代表合格，其他 Bin 代表不同的失效原因。
> - **现场用法**：「这片的 Bin 5 特别多，查一下是哪个测试项目没过。」
> - **相关名词**：晶圆图、测试程序、良率
> - **常见混淆**：Bin 的编号和意义由各产品的测试程序自己定义，同一个编号在不同产品上可能代表不同的失效原因。

Bin 其实还分两层。

**硬 Bin**（hard bin）代表功能上真的坏了，例如某一组电路完全不动作。

**软 Bin**（soft bin）则是参数落在不同区间，例如速度比较慢、漏电比较高，但还能用。

硬 Bin 决定这颗能不能卖，软 Bin 决定这颗能卖多少钱——这件事在第 22 章的分级会再出现一次。

存储器在 CP 阶段还会进行**修补**：找出坏掉的存储单元，用熔丝切换到备用电路，再重新测试一次，见[第 13 章](../../3-integration/13-memory/README.md)。

修补让原本良率不高的晶圆救回相当比例的裸片，是存储器压低成本的关键。

---

## 探针卡：一次接触的代价

CP 的所有问题，几乎都可以追溯到同一件事：**你要用一根金属针，去碰一个几十微米见方的铝或铜垫，还不能把它弄坏。**

探针要同时满足四个互相拉扯的要求：

接触电阻要低（不然量到的不是裸片，是针）、不能刮伤焊盘（后面还要引线键合）、要能撑几十万次接触（不然成本爆掉）、几千根针的针尖要在同一个平面上（不然有些针根本没碰到）。

常见的探针有三种：

- **悬臂式**：针像一根斜伸出去的弹簧，下压时针尖会往前刮一小段。结构简单、成本低，适合焊盘排在裸片四周、间距比较大的产品。
- **垂直式**：针是垂直的，行程短、可以做得非常密，适合细间距、高针数的产品。针尖的平整度要求也最高。
- **微机电探针**：用半导体工艺在硅片上做出来的探针，可以做到更细的间距，成本也更高。

针压通常以「每根针几克」为单位，overdrive 是几十微米。这个力量看起来很小，但几千根针同时压在同一颗裸片上，加起来就是几公斤。

所以裸片下方的支撑、卡盘的平整度、晶圆的厚度，都会影响接触的好坏。

针尖之所以要「刮」一下焊盘，是因为焊盘表面有一层氧化层。

不刮破它，接触电阻会高到量不准。

但刮太深，焊盘上会留下一个凹痕，后续引线键合的强度就受影响——这是第 20 章引线键合良率的第一个隐形杀手。

探针卡是耗材，不是设备。它的寿命以「接触次数」计算，一般从数十万次到上百万次。

一片晶圆如果有数千颗裸片，一片就吃掉数千次，所以几十片到几百片就要保养一次。

保养包括清针（把针尖沾附的铝屑或污染物磨掉）、研磨（把磨钝的针尖重新修平）、更换。一张高针数的探针卡价格可以到数万美元以上，交期又要好几周，所以探针卡的管理是测试厂的日常重点。

> [!NOTE]
> **📖 名词｜探针卡（Probe Card）**
>
> - **定义**：一片带有数十到上万根微细探针的接口卡，负责把测试机的信号接到晶圆的焊盘上。
> - **现场用法**：「这张卡的针尖平整度跑掉了，先送出去修。」
> - **相关名词**：探针台、overdrive、清针、焊盘
> - **常见混淆**：探针卡不是测试机的一部分，它是挂在探针台上的耗材，同一台测试机换一张卡就能测另一个产品。

> [!TIP]
> **🔧 Know-how｜探针为什么要「刮」一下**
>
> - **情境**：探针压上焊盘，测试机量到的接触电阻偏高，良率忽高忽低。
> - **做法**：设计探针时让针尖在下压过程产生一小段水平位移，把焊盘表面的氧化层刮破，这个动作叫 scrub。
> - **为什么**：焊盘在空气中会长出一层薄氧化层，不刮破它，电流过不去，量到的参数会偏高、噪声也变大。
> - **没做会怎样**：好的裸片被误判成坏的，良率凭空消失；反过来刮得太深，焊盘凹洞太深，后面引线键合接不牢，问题会在封装或客户端才爆。
> - **相关章节**：[第 20 章 封装](../../5-backend/20-packaging/README.md)、[第 16 章 良率与失效分析](../../4-yield-and-quality/16-yield-analysis/README.md)

---

## 测试也是成本

测试设备非常昂贵，每颗裸片的测试时间都直接转换成成本。

所以测试工程师要在「测得够完整」和「测得够快」之间取舍，也常同时测试好几颗裸片，提高效率。

测试成本可以拆成四块：

| 成本项目 | 内容 | 特性 |
|---|---|---|
| 设备折旧 | 测试机、探针台、分类机 | 固定成本，开不开机都在烧 |
| 耗材 | 探针卡、测试座、老化板 | 依接触次数消耗，换一次停一次线 |
| 测试时间 | 每颗或每片的测试时间 | 直接吃掉产能，最常被检讨的一项 |
| 良率损失 | 为了防漏放而收紧规格造成的误杀 | 隐形成本，账上通常看不到 |

对成熟产品来说，测试成本大约占总成本的几个百分点到一成多；对复杂产品，这个比例可以到两、三成。

所以测试工程师的目标常常是「测试时间缩短多少」——省下的不是设备，是整条产线的产出。

「测得够完整」和「测得够快」的取舍，具体表现在两件事上。

**测试项目要测多少**：一颗裸片有几百到几千个该测的项目，全测最安心，但时间乘上去就是钱。

工程师会用**故障覆盖率**（fault coverage）评估：这套测试程序能抓到多少比例的潜在缺陷。

抓不到的部分，要靠设计阶段放进去的**内建自我测试**（Built-In Self-Test，BIST）补。

**规格要收多紧**：量到的值和规格边界之间留一段缓冲，称为 **guardband**。

它的目的是防止「现在量起来刚好合格、过几天却坏掉」的裸片流出去。

guardband 越宽，漏放的概率越低，但被误杀的好裸片也越多。

这条曲线没有完美答案，只能依产品售价和失效代价去调。

平行测试（multi-site）是提高产能的另一个方向。

与其一次测一颗，不如让探针卡一次接触 8 颗、16 颗、32 颗，每一颗分摊到的设备时间就少一个数量级。

代价是探针卡更贵、更大、平整度更难维持，而且测试机的信号通道、电源与测量单元都得跟着加倍。

> [!TIP]
> **🔧 Know-how｜WAT 过了，不代表每颗裸片都是好的**
>
> - **情境**：一片晶圆的 WAT 全部合格，但 CP 良率却很差。
> - **做法**：把 WAT 当成工艺的健康检查，把 CP 当成产品的实际体检，两者一起看。
> - **为什么**：WAT 只量切割道上少数几个位置的测试结构，无法代表整片晶圆上每一颗裸片的状况，例如随机分布的缺陷就不一定会被测到。
> - **没做会怎样**：只看 WAT 会误以为晶圆没问题，错过良率异常的线索。
> - **相关章节**：[第 16 章 良率与失效分析](../../4-yield-and-quality/16-yield-analysis/README.md)

---

## 晶圆图交给封装

CP 完成后，晶圆图会以电子数据的形式，跟着晶圆一起送到封装厂。

封装时，设备只会挑出被标为合格的裸片，这些裸片称为 **KGD**（Known Good Die，已知良好裸片）。

晶圆图看起来只是一张格子图，但它是整条后段流程的索引。

它记录了每一颗裸片在晶圆上的坐标、被分到哪个 Bin、测了哪些项目、用哪一张探针卡、哪一台测试机、哪一个测试程序版本。

封装厂拿到晶圆时，先读晶圆编号确认数据和实物是同一片，再读晶圆上的记号确认方向，才能把图上的坐标对到实际的裸片。

这一步做错的代价很高，而且是双向的。

把坏的当好的，封装费花下去、最后在客户端爆；把好的当坏的，等于白白丢掉已经付过的晶圆成本。两种错误都不会在当下被发现。

> [!TIP]
> **🔧 Know-how｜晶圆图必须和晶圆一一对应**
>
> - **情境**：晶圆送到封装厂，设备要依照晶圆图挑出好的裸片。
> - **做法**：用晶圆编号确认数据和实体晶圆是同一片，并用晶圆上的记号确认方向，确保图上的每个位置都对应到正确的裸片。
> - **为什么**：晶圆图只是一份数据，如果对应错了，设备会依照错误的数据挑裸片。
> - **没做会怎样**：坏的裸片被封装、出货，好的裸片反而被丢掉，问题往往要到客户端才发现。
> - **相关章节**：[第 23 章 工厂如何被系统管理](../../6-beyond-the-fab/23-fab-systems/README.md)

---

## 测试数据往哪里去

测试是整条流程里产生数据最多的一站，而且这些数据会回头影响前面每一站。

- **WAT 反馈工艺**：WAT 的参数趋势会进到统计工艺控制（SPC），见[第 17 章](../../4-yield-and-quality/17-process-control/README.md)。单点超规是异常，连续几批往同一个方向漂才是真正的问题——后者通常要动到某台设备的参数，见[第 18 章](../../4-yield-and-quality/18-abnormality-handling/README.md)。
- **CP 反馈良率**：把 Bin 依位置画成晶圆图，会看到特定的图形。边缘一圈特别差、某一条带状区域全坏、或是整片均匀地差，三种图形指向完全不同的原因，是良率分析最主要的线索，见[第 16 章](../../4-yield-and-quality/16-yield-analysis/README.md)。
- **CP 决定封装**：只有被标为合格的裸片才会进封装。所以 CP 的判定边界，直接决定了封装要花多少钱，也决定了有多少坏裸片会被包进去。
- **测试数据进系统**：每一颗裸片的每一项测量都要留下来。客户退回一颗不良品时，要能查出它当初的测试值、用哪台机器测的、旁边的邻居长什么样。

一片数万颗裸片、每颗数百项，一厂一天数千片，累积起来是以 TB 计的规模，见[第 23 章](../../6-beyond-the-fab/23-fab-systems/README.md)。

测试不是流程的最后一站，而是整个工厂的眼睛。前面每一站做了什么，最后都会在测试数据里留下痕迹；能不能看出来，取决于你懂不懂那些痕迹背后的机制。

---

## 常见异常

| 异常 | 可能原因 | 结果 |
|---|---|---|
| 接触不良 | 探针磨损或沾污、焊盘表面异常 | 好的裸片被误判为坏的 |
| 针痕过深 | 探针压力太大、重复测试太多次 | 焊盘受损，影响后续引线键合 |
| 针尖高低不齐 | 探针卡平整度跑掉、针尖磨损不均 | 部分裸片整批测不到，良率突然掉一块 |
| 测试设备之间有差异 | 不同设备或探针卡的特性不同 | 良率因设备而异 |
| 晶圆图错置 | 晶圆编号或方向对应错误 | 封装时挑错裸片 |
| 温度偏移 | 卡盘温控不准、接触不良造成局部升温 | 参数整体漂移，整批误判 |
| 静电损伤 | 接地不良、搬运过程带电 | 栅极氧化层受损，CP 测不出、到最终测试才爆 |
| 测试程序版本错误 | 程序更新没同步、Bin 定义变更 | 整批分级错误，数据对不起来 |

---

## 本章重点

1. 晶圆测试分成 WAT 和 CP，前者检查工艺，后者检查每一颗裸片。
2. WAT 测量切割道上测试结构的电性参数，是工艺的成绩单，但覆盖率很低。
3. CP 用探针卡逐颗测试，结果分成不同的 Bin，形成晶圆图。
4. 探针卡是耗材，接触电阻、针痕深度与平整度决定良率，也牵动后面的引线键合。
5. 存储器在 CP 阶段会修补坏掉的单元。
6. 晶圆图会跟着晶圆送到封装厂，用来挑出好的裸片；测试数据则是整厂的反馈来源。

---

## 延伸阅读

- Michael L. Bushnell、Vishwani D. Agrawal，《Essentials of Electronic Testing for Digital, Memory and Mixed-Signal VLSI Circuits》
- Peter Van Zant，《Microchip Fabrication》，晶圆测试相关章节
- SW Test Workshop 历年论文集，晶圆探针测试相关主题

---

[← 上一章：第 18 章 异常处理与工程变更](../../4-yield-and-quality/18-abnormality-handling/README.md) ｜ [目录](../../README.md) ｜ [下一章：第 20 章 封装 →](../../5-backend/20-packaging/README.md)
