Repository: Icstick/Semiconductor_Manufacturing_Introduction

<div align="center">

# 半導體製造概論<br>Introduction to Semiconductor Manufacturing

## [English](en/README.md) ｜ [繁體中文](zh-TW/README.md) ｜ [简体中文](zh-CN/README.md) ｜ [日本語](ja/README.md) ｜ [한국어](ko/README.md)
</div>

An open, beginner-friendly book that follows one silicon wafer from sand, through the fab, test and packaging, until it becomes a chip. There are no formulas, but every chapter explains the mechanism behind the step, gives you the order of magnitude to hold on to, tells you what goes wrong when it is done badly, and shows how each step is coupled to the one before and after it. Term boxes and know-how boxes sit in every chapter. No background in semiconductor physics is needed.

---

## Contents · 目錄 · 目次 · 목차

### Part 0: Before You Start · 第 0 部 開始之前 · 第 0 部 はじめる前に · 제0부 시작하기 전에

| 章 | English | 繁體中文 | 简体中文 | 日本語 | 한국어 |
| :---:|---|---|---|---|---|
| 0 | [The Big Picture](en/0-before-you-start/00-overview/README.md) | [半導體製造全景](zh-TW/0-before-you-start/00-overview/README.md) | [半导体制造全景](zh-CN/0-before-you-start/00-overview/README.md) | [半導体製造の全体像](ja/0-before-you-start/00-overview/README.md) | [반도체 제조의 전체 그림](ko/0-before-you-start/00-overview/README.md) |

### Part 1: Fundamentals · 第 1 部 基礎 · 第 1 部 基礎 · 제1부 기초

| 章 | English | 繁體中文 | 简体中文 | 日本語 | 한국어 |
| :---:|---|---|---|---|---|
| 2 | [From Physics to Transistors](en/1-fundamentals/02-transistor-basics/README.md) | [從物理到電晶體](zh-TW/1-fundamentals/02-transistor-basics/README.md) | [从物理到晶体管](zh-CN/1-fundamentals/02-transisto

<!-- source: zh-TW/1-fundamentals/03-sand-to-wafer/README.md | sha: 4b495b8550cd -->

# 第 3 章　从沙子到晶圆：一切的起点

> 📍 **晶圆位置**
>
> - 前一站：知道要制造的是晶体管
> - **本章：做出一片空白的硅晶圆**
> - 下一站：投片进入晶圆厂，开始一连串的工艺模块

---

## 一切从沙子开始

芯片的原料是硅，而硅最常见的来源是石英砂。但从沙子到一片可以用来做芯片的晶圆，中间要经过非常严格的纯化和加工。

晶圆通常不是由晶圆厂自己做的，而是向专门的**晶圆供应商**购买。晶圆厂拿到的，是一片表面像镜子一样平滑、纯度极高的空白硅晶圆。

这件事本身就有意思：**全世界的芯片做得再怎么先进，起点都是一车一车的沙子和石英。** 便宜的原料加上极端的加工精度，这就是半导体业的价值结构——材料的钱不多，控制和验证的钱很多。

一片 300 mm 抛光晶圆的价格，大约是一般人会觉得「比想象中便宜」的数字——和一片晶圆上能做出来的芯片总价相比，几乎可以忽略。真正贵的从来不是这片硅，是接下来几个月要发生在它身上的事。

---

## 从沙子到高纯度多晶硅

1. **冶金级硅**：把石英砂和碳一起放进高温电弧炉，去除氧，得到纯度约 98% 到 99% 的硅。这个纯度对芯片来说还远远不够。
2. **纯化**：让硅和氯化氢反应，变成容易挥发的含氯化合物，经过多次蒸馏去除杂质，再在高温下让它分解，沉积回固态的硅。
3. **电子级多晶硅**：纯度可以达到 99.999999999%，也就是「11 个 9」，相当于一千亿个硅原子中，杂质不到一个。

「11 个 9」这个数字要换个方式理解才有感觉。硅的原子密度大约是每立方厘米五乘十的二十二次方个；如果杂质浓度控制在每立方厘米十的十次方个以下，那大约是**每五千亿个原子才有一个杂质**。而且这个「杂质」还包括碳、氧、金属——其中金属最致命，因为金属原子会在硅里扩散、形成深能级，让器件漏电或失效。

所以纯化不是「做一次」，是一层一层把不同种类的杂质分开处理：先去氧、再去氯、再蒸馏、再区熔。每一步都在拉高纯度，也都在拉高成本。

这时的硅虽然很纯，但原子的排列方向是杂乱的一小块一小块，称为**多晶硅**。芯片需要的是原子排列完全整齐的**单晶硅**，所以还要再经过长晶。

> [!NOTE]
> **📖 名词｜单晶与多晶（Single Crystal / Polycrystalline）**
>
> - **定义**：单晶是整块材料的原子都依照同一个方向整齐排列；多晶则是由许多排列方向不同的小晶粒组成。
> - **现场用法**：「晶圆本身是单晶硅」「这层是 Poly」，Poly 是多晶硅的简称。
> - **相关名词**：长晶、晶棒、外延、晶粒边界
> - **常见混淆**：多晶硅在半导体业有两种用途，一是长晶用的原料，二是芯片里的一层薄膜，例如早期的栅极材料。两者是不同场合的同一种材料。

单晶与多晶的差别，在工艺上不是「比较整齐」而已，而是**有没有晶粒边界**。多晶材料里，两个排列方向不同的小晶粒之间会有一道边界，边界上原子排列混乱、缺陷密集。这种边界在栅极这种地方还能接受（甚至被利用），但**如果整片晶圆是这种结构，每一颗晶体管的电学特性都会不一样**——那就不可能做出几百亿个一致的开关。

所以晶圆必须是单晶：整片材料共用同一个结晶方向，每一颗晶体管看到的都是同一块完美的晶格。

---

## 长晶：拉出一根完美的单晶

最常见的长晶方法是**直拉法**（Czochralski，简称 CZ 法）：

1. 把多晶硅放进石英坩埚，加热到 1,400 °C 以上熔化。
2. 把一小块单晶硅做成的**晶种**，轻轻接触熔化的硅。
3. 一边旋转、一边非常缓慢地往上拉。硅在晶种下方凝固时，会沿着晶种的原子排列方向生长。
4. 最后拉出一根圆柱状的单晶**晶棒**。

一根 300 mm 晶棒可以长达两米左右、重达数百公斤。长晶时还会在熔融的硅中加入少量硼或磷，让晶圆一开始就是 P 型或 N 型，并且有指定的电阻值。

<!-- 图：CZ 长晶示意（坩埚、熔融硅、晶种、旋转上拉的晶棒） -->

CZ 法看起来简单，但真正难的在「均匀」两个字：

- **温度梯度**：晶棒往上拉的同时要散热凝固，但坩埚里还是液体。这条从液到固的边界如果温度不稳，长出来的晶格就会有缺陷，甚至整根歪掉。
- **杂质的分凝**：熔融硅里的杂质，凝固时不见得会乖乖留在液体里，有些会被拉进晶体。不同元素的「偏析」程度不同，所以掺杂浓度的纵向分布会不均匀——**晶棒头部和尾部的电阻值不会一样。**
- **旋转与对流**：坩埚和晶棒会反向旋转，用来搅拌熔液、稳定温度。但液体对流本身会产生波动，控制不好就会留下条纹状的杂质分布。
- **氧的进入**：石英坩埚在高温下会释放氧，一部分溶进熔融硅，最后进入晶体。氧含量太少会让晶圆强度不足，太多又会形成微小缺陷。所以氧含量是晶圆规格里一个要精准控制的项目。

这些限制决定了 CZ 晶圆的品质上限，也解释了为什么晶圆厂买晶圆时不只看尺寸，还要看**电阻率分布、氧含量、缺陷密度**这一整套规格。

> [!NOTE]
> **📖 名词｜晶棒与晶向（Ingot / Crystal Orientation）**
>
> - **定义**：晶棒是长晶拉出来的圆柱状单晶；晶向指的是晶格在空间中的排列方向，例如（100）、（111）。
> - **现场用法**：「这批是（100）的」「晶向不对，刻蚀出来是斜的」。
> - **相关名词**：晶种、Notch、刻蚀速率
> - **常见混淆**：晶向不是「晶圆摆放的方向」。晶向是材料本身的性质，决定了沿着哪个面切开；晶圆在设备上的摆放方向，是由 Notch 对齐来决定的。

晶向为什么重要？因为硅的性质是有方向性的。同一个刻蚀液，沿着不同晶面刻蚀的速度可以差上好几倍；沿着某些方向，晶圆甚至会沿着特定的斜面裂开——这在半导体里可以是特性（例如某些 MEMS 结构靠这个做出斜面），也可以是灾难（晶圆沿着晶面裂成两半）。所以晶圆出厂时，晶向就是规格的一部分，设备处理时也必须知道自己在哪个方向上工作。

---

## 从晶棒到晶圆

**晶棒整形 → 切片 → 研磨与倒角 → 刻蚀 → 抛光 → 清洗与检验**

1. **晶棒整形**：切掉头尾，把外径磨成标准尺寸，并在侧面刻出标示晶格方向的记号。
2. **切片**：用线锯把晶棒一次切成数百片。300 mm 晶圆最后的成品厚度大约是 775 微米。
3. **研磨与倒角**：把表面磨平，并把边缘磨圆，避免边缘在后续搬运时崩裂。
4. **刻蚀**：用化学方式去除切割和研磨时留下的表面损伤层。
5. **抛光**：把表面抛光到像镜子一样平滑。
6. **清洗与检验**：检查平坦度、微粒和金属污染，合格后才出货。

切片这一步的损耗常被忽略。线锯的钢线本身有直径，锯缝（Kerf）会吃掉一部分硅；再加上切片后表面的损伤层要磨掉、抛光要磨掉，**一根晶棒真正变成可用晶圆的硅，只有原来的一部分**。这也是为什么晶圆厂一直在研究更细的线、更薄的切片方法——省下来的都是钱。

每片晶圆上还会用激光刻上一组编号（Wafer ID）。这组编号让工厂能追踪每一片晶圆走过的每一站，见[第 23 章](../../6-beyond-the-fab/23-fab-systems/README.md)。

> [!TIP]
> **🔧 Know-how｜晶圆边缘的小缺口**
>
> - **情境**：仔细看 300 mm 晶圆，边缘有一个很小的 V 形缺口，称为 Notch。
> - **做法**：设备在处理晶圆前，会先找到 Notch，把晶圆转到固定的方向。
> - **为什么**：硅晶体在不同方向上的性质不同，例如刻蚀速度和晶体管的表现都会受影响。每一层图形都必须以相同的方向对齐晶格。
> - **没做会怎样**：晶圆方向放错，图形的方向和位置就会错，后续的对准也会失败。
> - **相关章节**：[第 4 章 光刻](../../2-process-modules/04-lithography/README.md)

---

File: zh-CN/1-fundamentals/03-sand-to-wafer/README.md
<!-- source: zh-TW/1-fundamentals/03-sand-to-wafer/README.md | sha: 4b495b8550cd -->

# 第 3 章　从沙子到晶圆：一切的起点

> 📍 **晶圆位置**
>
> - 前一站：知道要制造的是晶体管
> - **本章：做出一片空白的硅晶圆**
> - 下一站：投片进入晶圆厂，开始一连串的工艺模块

---

## 一切从沙子开始

芯片的原料是硅，而硅最常见的来源是石英砂。但从沙子到一片可以用来做芯片的晶圆，中间要经过非常严格的纯化和加工。

晶圆通常不是由晶圆厂自己做的，而是向专门的**晶圆供应商**购买。晶圆厂拿到的，是一片表面像镜子一样平滑、纯度极高的空白硅晶圆。

这件事本身就有意思：**全世界的芯片做得再怎么先进，起点都是一车一车的沙子和石英。** 便宜的原料加上极端的加工精度，这就是半导体业的价值结构——材料的钱不多，控制和验证的钱很多。

一片 300 mm 抛光晶圆的价格，大约是一般人会觉得「比想象中便宜」的数字——和一片晶圆上能做出来的芯片总价相比，几乎可以忽略。真正贵的从来不是这片硅，是接下来几个月要发生在它身上的事。

---

## 从沙子到高纯度多晶硅

1. **冶金级硅**：把石英砂和碳一起放进高温电弧炉，去除氧，得到纯度约 98% 到 99% 的硅。这个纯度对芯片来说还远远不够。
2. **纯化**：让硅和氯化氢反应，变成容易挥发的含氯化合物，经过多次蒸馏去除杂质，再在高温下让它分解，沉积回固态的硅。
3. **电子级多晶硅**：纯度可以达到 99.999999999%，也就是「11 个 9」，相当于一千亿个硅原子中，杂质不到一个。

「11 个 9」这个数字要换个方式理解才有感觉。硅的原子密度大约是每立方厘米五乘十的二十二次方个；如果杂质浓度控制在每立方厘米十的十次方个以下，那大约是**每五千亿个原子才有一个杂质**。而且这个「杂质」还包括碳、氧、金属——其中金属最致命，因为金属原子会在硅里扩散、形成深能级，让器件漏电或失效。

所以纯化不是「做一次」，是一层一层把不同种类的杂质分开处理：先去氧、再去氯、再蒸馏、再区熔。每一步都在拉高纯度，也都在拉高成本。

这时的硅虽然很纯，但原子的排列方向是杂乱的一小块一小块，称为**多晶硅**。芯片需要的是原子排列完全整齐的**单晶硅**，所以还要再经过长晶。

> [!NOTE]
> **📖 名词｜单晶与多晶（Single Crystal / Polycrystalline）**
>
> - **定义**：单晶是整块材料的原子都依照同一个方向整齐排列；多晶则是由许多排列方向不同的小晶粒组成。
> - **现场用法**：「晶圆本身是单晶硅」「这层是 Poly」，Poly 是多晶硅的简称。
> - **相关名词**：长晶、晶棒、外延、晶粒边界
> - **常见混淆**：多晶硅在半导体业有两种用途，一是长晶用的原料，二是芯片里的一层薄膜，例如早期的栅极材料。两者是不同场合的同一种材料。

单晶与多晶的差别，在工艺上不是「比较整齐」而已，而是**有没有晶粒边界**。多晶材料里，两个排列方向不同的小晶粒之间会有一道边界，边界上原子排列混乱、缺陷密集。这种边界在栅极这种地方还能接受（甚至被利用），但**如果整片晶圆是这种结构，每一颗晶体管的电学特性都会不一样**——那就不可能做出几百亿个一致的开关。

所以晶圆必须是单晶：整片材料共用同一个结晶方向，每一颗晶体管看到的都是同一块完美的晶格。

---

## 长晶：拉出一根完美的单晶

最常见的长晶方法是**直拉法**（Czochralski，简称 CZ 法）：

1. 把多晶硅放进石英坩埚，加热到 1,400 °C 以上熔化。
2. 把一小块单晶硅做成的**晶种**，轻轻接触熔化的硅。
3. 一边旋转、一边非常缓慢地往上拉。硅在晶种下方凝固时，会沿着晶种的原子排列方向生长。
4. 最后拉出一根圆柱状的单晶**晶棒**。

一根 300 mm 晶棒可以长达两米左右、重达数百公斤。长晶时还会在熔融的硅中加入少量硼或磷，让晶圆一开始就是 P 型或 N 型，并且有指定的电阻值。

<!-- 图：CZ 长晶示意（坩埚、熔融硅、晶种、旋转上拉的晶棒） -->

CZ 法看起来简单，但真正难的在「均匀」两个字：

- **温度梯度**：晶棒往上拉的同时要散热凝固，但坩埚里还是液体。这条从液到固的边界如果温度不稳，长出来的晶格就会有缺陷，甚至整根歪掉。
- **杂质的分凝**：熔融硅里的杂质，凝固时不见得会乖乖留在液体里，有些会被拉进晶体。不同元素的「偏析」程度不同，所以掺杂浓度的纵向分布会不均匀——**晶棒头部和尾部的电阻值不会一样。**
- **旋转与对流**：坩埚和晶棒会反向旋转，用来搅拌熔液、稳定温度。但液体对流本身会产生波动，控制不好就会留下条纹状的杂质分布。
- **氧的进入**：石英坩埚在高温下会释放氧，一部分溶进熔融硅，最后进入晶体。氧含量太少会让晶圆强度不足，太多又会形成微小缺陷。所以氧含量是晶圆规格里一个要精准控制的项目。

这些限制决定了 CZ 晶圆的品质上限，也解释了为什么晶圆厂买晶圆时不只看尺寸，还要看**电阻率分布、氧含量、缺陷密度**这一整套规格。

> [!NOTE]
> **📖 名词｜晶棒与晶向（Ingot / Crystal Orientation）**
>
> - **定义**：晶棒是长晶拉出来的圆柱状单晶；晶向指的是晶格在空间中的排列方向，例如（100）、（111）。
> - **现场用法**：「这批是（100）的」「晶向不对，刻蚀出来是斜的」。
> - **相关名词**：晶种、Notch、刻蚀速率
> - **常见混淆**：晶向不是「晶圆摆放的方向」。晶向是材料本身的性质，决定了沿着哪个面切开；晶圆在设备上的摆放方向，是由 Notch 对齐来决定的。

晶向为什么重要？因为硅的性质是有方向性的。同一个刻蚀液，沿着不同晶面刻蚀的速度可以差上好几倍；沿着某些方向，晶圆甚至会沿着特定的斜面裂开——这在半导体里可以是特性（例如某些 MEMS 结构靠这个做出斜面），也可以是灾难（晶圆沿着晶面裂成两半）。所以晶圆出厂时，晶向就是规格的一部分，设备处理时也必须知道自己在哪个方向上工作。

---

## 从晶棒到晶圆

**晶棒整形 → 切片 → 研磨与倒角 → 刻蚀 → 抛光 → 清洗与检验**

1. **晶棒整形**：切掉头尾，把外径磨成标准尺寸，并在侧面刻出标示晶格方向的记号。
2. **切片**：用线锯把晶棒一次切成数百片。300 mm 晶圆最后的成品厚度大约是 775 微米。
3. **研磨与倒角**：把表面磨平，并把边缘磨圆，避免边缘在后续搬运时崩裂。
4. **刻蚀**：用化学方式去除切割和研磨时留下的表面损伤层。
5. **抛光**：把表面抛光到像镜子一样平滑。
6. **清洗与检验**：检查平坦度、微粒和金属污染，合格后才出货。

切片这一步的损耗常被忽略。线锯的钢线本身有直径，锯缝（Kerf）会吃掉一部分硅；再加上切片后表面的损伤层要磨掉、抛光要磨掉，**一根晶棒真正变成可用晶圆的硅，只有原来的一部分**。这也是为什么晶圆厂一直在研究更细的线、更薄的切片方法——省下来的都是钱。

每片晶圆上还会用激光刻上一组编号（Wafer ID）。这组编号让工厂能追踪每一片晶圆走过的每一站，见[第 23 章](../../6-beyond-the-fab/23-fab-systems/README.md)。

> [!TIP]
> **🔧 Know-how｜晶圆边缘的小缺口**
>
> - **情境**：仔细看 300 mm 晶圆，边缘有一个很小的 V 形缺口，称为 Notch。
> - **做法**：设备在处理晶圆前，会先找到 Notch，把晶圆转到固定的方向。
> - **为什么**：硅晶体在不同方向上的性质不同，例如刻蚀速度和晶体管的表现都会受影响。每一层图形都必须以相同的方向对齐晶格。
> - **没做会怎样**：晶圆方向放错，图形的方向和位置就会错，后续的对准也会失败。
> - **相关章节**：[第 4 章 光刻](../../2-process-modules/04-lithography/README.md)

---

## 晶圆的规格：工厂在意哪些数字

晶圆不是「圆的、平的、干净的」就好。晶圆厂验收时看的是整组规格，其中几项直接影响后面的工艺：

| 规格 | 意思 | 做不好会怎样 |
|---|---|---|
| 厚度与厚度变异 | 整片厚度的均匀程度 | 影响光刻对焦、CMP 均匀度 |
| 平坦度（TTV、Bow、Warp） | 表面高低起伏、整体弯曲程度 | 曝光失焦、吸附不良 |
| 表面粗糙度 | 镜面有多平 | 影响薄膜附着、栅极氧化层质量 |
| 电阻率 | 掺杂浓度决定的导电能力 | 影响器件参数的一致性 |
| 氧含量 | 晶体中溶入的氧 | 太少会强度不足，太多会形成缺陷 |
| 微粒与金属污染 | 表面残留 | 直接造成良率损失 |
| 晶向 | 晶格排列方向 | 影响刻蚀、裂解、器件特性 |

这些规格之间常常互相牵制。例如氧含量高一点，晶圆的机械强度好、在高温工艺中不容易变形；但氧会析出成微小缺陷，可能影响器件。所以晶圆供应商会针对不同用途提供不同的规格——**做逻辑芯片的和做存储器的，要的晶圆不完全一样。**

这也是晶圆厂和晶圆供应商之间要长期合作的原因：某条产线一旦把某一组规格调进 Recipe 里，换一批规格不同的晶圆，整条线的参数可能都要重调。

---

## 晶圆尺寸

| 直径 | 俗称 | 常见用途 |
|---|---|---|
| 150 mm | 6 英寸 | 功率器件、化合物半导体等特殊产品 |
| 200 mm | 8 英寸 | 成熟工艺，例如模拟、功率、传感器 |
| 300 mm | 12 英寸 | 先进逻辑、存储器，以及大量成熟工艺 |

晶圆越大，一片能做出的裸片就越多。300 mm 晶圆的面积是 200 mm 的 2.25 倍，但加工一片晶圆的成本并没有增加那么多，所以平均每颗裸片更便宜。产业也曾研究 450 mm 晶圆，但因为设备开发成本太高而没有普及。

「更大更好」的道理很直观，但实际上有几道墙：

- **设备要整套重做**：从搬运、光刻、刻蚀到测量，每一台设备都要重新设计，而且直径变大后，均匀性更难控制。
- **翘曲与搬运**：晶圆越大越容易翘、越难保持平整，搬运时的惯性也更大。
- **经济门槛**：只有当产量够大、摊得掉新设备的开发成本时，换尺寸才划算。市场上仍大量使用 200 mm，就是因为那些产品不需要、也负担不起 300 mm 的成本。

---

## 特殊晶圆

除了一般的抛光晶圆，还有两种常见的特殊晶圆：

- **外延晶圆**：在抛光晶圆表面再长一层质量更好的单晶硅，见[第 5 章](../../2-process-modules/05-thin-films/README.md)。
- **SOI 晶圆**（绝缘体上硅）：在一层薄硅下面埋一层绝缘层，可以减少漏电，常用在射频等特殊产品。

SOI 的原理值得多说一句：一般晶圆底下是一整块导电的硅，器件和器件之间要靠井区和隔离结构挡住漏电；SOI 直接在那层薄硅下面埋一层绝缘体，**等于从物理上切断了往下的漏电路径**。代价是晶圆贵很多、散热也比较差，所以只用在真正需要的地方。

> [!TIP]
> **🔧 Know-how｜工厂里很多晶圆不是产品**
>
> - **情境**：新人常发现设备里跑着没有任何电路的空白晶圆。
> - **做法**：工厂会使用大量**控片**（Monitor Wafer）检查设备状态，例如测量膜厚或微粒；也会用**挡片**（Dummy Wafer）填满批式设备的空位。用过的控片和挡片可以研磨后回收再用，称为再生晶圆。
> - **为什么**：不能拿产品晶圆去冒险测试设备，而批式设备需要放满晶圆，温度和气流才会均匀。
> - **没做会怎样**：设备的问题要等到产品出事才发现，代价是整批产品报废。
> - **相关章节**：[第 5 章 薄膜](../../2-process-modules/05-thin-films/README.md)、[第 15 章 测量与检测](../../4-yield-and-quality/15-metrology/README.md)

控片和挡片的数量其实很惊人。一座厂每天消耗的晶圆里，有相当比例不是产品——这个比例本身就是一种成本，所以「怎么用最少的控片管住最多的设备」是良率工程与设备工程共同的题目。

---

## 本章重点

1. 晶圆的原料来自石英砂，要纯化到「11 个 9」的电子级多晶硅。
2. 长晶把多晶硅变成原子排列整齐的单晶晶棒，最常用的是 CZ 法；难点在温度梯度、杂质分凝与氧含量。
3. 晶棒经过切片、研磨、刻蚀、抛光和检验才成为晶圆，切片与抛光的损耗都是成本。
4. 晶圆的规格不只是尺寸，还包括平坦度、电阻率、氧含量与污染；不同产品要的规格不同。
5. 晶圆越大每颗裸片越便宜，但设备与均匀性的门槛让 450 mm 没有普及。
6. 工厂里除了产品晶圆，还有大量用来监控设备的控片和挡片。

---

## 延伸阅读

- Peter Van Zant，《Microchip Fabrication》，晶体生长与晶圆制备章节
- James D. Plummer、Michael D. Deal、Peter B. Griffin，《Silicon VLSI Technology》，晶体生长章节
- 国际标准组织关于晶圆几何参数的定义（平坦度、翘曲等术语的标准说法）

---

[← 上一章：第 2 章 从物理到晶体管](../../1-fundamentals/02-transistor-basics/README.md) ｜ [目录](../../README.md) ｜ [下一章：第 4 章 光刻 →](../../2-process-modules/04-lithography/README.md)
