Repository: Icstick/Semiconductor_Manufacturing_Introduction

<div align="center">

# 半導體製造概論<br>Introduction to Semiconductor Manufacturing

## [English](en/README.md) ｜ [繁體中文](zh-TW/README.md) ｜ [简体中文](zh-CN/README.md) ｜ [日本語](ja/README.md) ｜ [한국어](ko/README.md)
</div>

An open, beginner-friendly book that follows one silicon wafer from sand, through the fab, test and packaging, until it becomes a chip. There are no formulas, but every chapter explains the mechanism behind the step, gives you the order of magnitude to hold on to, tells you what goes wrong when it is done badly, and shows how each step is coupled to the one before and after it. Term boxes and know-how boxes sit in every chapter. No background in semiconductor physics is needed.

---

## Contents · 目錄 · 目次 · 목차

### Part 0: Before You Start · 第 0 部 開始之前 · 第 0 部 はじめる前に · 제0부 시작하기 전에

| 章 | English | 繁體中文 | 简体中文 | 日本語 | 한국어 |
| :---:|---|---|---|---|---|
| 0 | [The Big Picture](en/0-before-you-start/00-overview/README.md) | [半導體製造全景](zh-TW/0-before-you-start/00-overview/README.md) | [半导体制造全景](zh-CN/0-before-you-start/00-overview/README.md) | [半導体製造の全体像](ja/0-before-you-start/00-overview/README.md) | [반도체 제조의 전체 그림](ko/0-before-you-start/00-overview/README.md) |

### Part 1: Fundamentals · 第 1 部 基礎 · 第 1 部 基礎 · 제1부 기초

| 章 | English | 繁體中文 | 简体中文 | 日本語 | 한국어 |
| :---:|---|---|---|---|---|
| 2 | [From Physics to Transistors](en/1-fundamentals/02-transistor-basics/README.md) | [從物理到電晶體](zh-TW/1-fundamentals/02-transistor-basics/README.md) | [从物理到晶体管](zh-CN/1-fundamentals/02-transistor-ba

<!-- source: zh-TW/3-integration/12-advanced-transistors/README.md | sha: 4f29c35d4359 -->

# 第 12 章　先进晶体管结构：从平面到立体

> 📍 **晶圆位置**
>
> - 前一站：走完一条平面晶体管的 CMOS 流程
> - **本章：晶体管结构如何从平面走向立体**
> - 下一站：看存储器的工艺

---

## 平面晶体管的极限

第 2 章提到，晶体管缩小到一定程度后，栅极会越来越难控制沟道。

原因是在平面晶体管中，栅极只从**上方**控制沟道。当源极和漏极靠得太近，下方较深的地方就会有电流「偷偷溜过去」，即使栅极关闭也一样，就像水龙头关不紧。

另一个问题是栅极绝缘层。为了让栅极控制得更好，绝缘层越做越薄，最后薄到只剩几层原子，电子会直接穿过去，造成漏电。

这两个问题看起来很像，其实是两件事：一个是「控制不住」，一个是「挡不住」。控制不住要靠结构解决，挡不住要靠材料解决，所以产业的解法分成两条路：**换材料**和**换结构**。

先看数字。栅极长度从早期工艺的数微米，一路缩到今天的十几、二十纳米；栅极绝缘层的等效厚度，也从几十纳米掉到一纳米上下。

两个数字都已经贴在物理限制旁边，这也是为什么 2000 年代之后，进步不再只靠「把东西做小」。

而且缩小本身也越来越贵：光刻层数变多、设备变贵、能容忍的误差变小。到了这个阶段，产业必须同时做三件事——把结构立起来、把材料换掉、把工作电压降下来。

---

## 换材料：应变硅与 HKMG

- **应变硅**：把硅的晶格轻微拉开或挤压，让电子和空穴跑得更快。例如在 PMOS 的源极和漏极长入硅锗，挤压沟道。
- **HKMG**：改用高介电常数的绝缘层，可以用比较厚的绝缘层达到同样的控制力，减少漏电；栅极也从多晶硅改回金属，见[第 11 章](../../3-integration/11-cmos-process-flow/README.md)。

**应变**为什么有用？载流子在晶体里跑得快不快，取决于它的有效质量和被散射的次数。

把晶格拉长或压扁，会改变能带结构，让载流子的有效质量变小、散射变少，速度就上去了。

做法是在源极和漏极长入晶格常数不同的材料：PMOS 用硅锗（晶格比硅大）从两侧挤压沟道，NMOS 则靠拉伸的覆盖层或碳化硅（晶格比硅小）把沟道拉长。

难处在于**两种应变要同时存在于同一颗芯片上**，而且不能互相干扰。PMOS 区的压缩不能传到隔壁的 NMOS 区，所以中间的隔离结构、沉积顺序、甚至退火条件都要重新安排。

**HKMG** 解决的是另一个问题。二氧化硅的介电常数大约是 4，而高介电常数材料可以到 20 上下。

同样的栅极电容，物理厚度可以做厚好几倍，电子隧穿的机率就大幅下降。

栅极从多晶硅换成金属，还顺便解决两件事：

- 多晶硅栅极本身会有耗尽层，等于多了一层看不见的绝缘层，让等效厚度下不去
- 不同金属有不同的功函数，可以让 NMOS 和 PMOS 的阈值电压各自到位

还有一个容易被忽略的细节：金属的功函数会被高温改变。所以金属栅极不能早在高温步骤之前就放进去，这也是前一章「假栅极」做法的另一个理由——不只是耐热，也是为了保住特性。

---

## 原理：栅极包住沟道，到底改变了什么

可以用一个画面理解：**用手掌压住水管，和用五指环握住水管，哪一种比较关得紧？**

平面晶体管的栅极像手掌，只压在上面；源极与漏极的电场则从底下和侧面渗进来。沟道越薄，渗进来的距离越短；栅极包的面越多，能压住的面越大。

这两件事要一起做，才真的关得住：

- 只把沟道做薄，不做包覆，侧面的电场还是会渗进来
- 只做包覆，沟道不够薄，中间那一层还是关不掉
- 两者一起做，源漏极的电场才进不到沟道中央

| 结构 | 栅极包覆 | 有效沟道厚度由什么决定 | 主要代价 |
|---|---|---|---|
| 平面晶体管 | 一面 | 源漏极的深度与间距 | 短沟道效应、漏电 |
| FinFET | 三面 | 鳍的宽度 | 鳍的量化、侧壁粗糙度 |
| GAA 纳米片 | 四面 | 片的厚度 | 工艺复杂、寄生电容 |
| 互补式堆叠（研究中） | 四面，且上下叠 | 片的厚度 | 上下两层都要做对 |

但包得越多，副作用也越多：

- 表面积变大，界面态与表面散射跟着增加
- 栅极与源极、漏极重叠的面积变大，寄生电容上升
- 结构越立体，每一面的形状越难做到对称

所以每一次换结构，都不是「控制力变好、其他不变」，而是**拿控制力去换工艺难度与寄生效应**。工程师要做的，是让换到的控制力大于付出的代价。

还有一个数字可以说明这件事：栅极电压每降一格，漏电流能降多少，业界叫它**亚阈值摆幅**。

常温下，这个数字有一个大约六十毫伏的理论下限。立体结构只是让实际值更接近它，不能突破它；要再往下，就得换工作原理，不是换结构。

> [!NOTE]
> **📖 名词｜短沟道效应（Short Channel Effect）**
>
> - **定义**：沟道变短之后，源极与漏极的电场渗进沟道，让栅极失去部分控制力的现象。
> - **现场用法**：「这颗的短沟道效应很明显，关闭时的漏电压不下来。」
> - **相关名词**：阈值电压、漏致势垒降低、亚阈值摆幅
> - **常见混淆**：短沟道效应不是「沟道做短就好」，而是沟道短到栅极管不住；它和「沟道太薄」造成的问题方向相反，但常常同时出现。

---

## FinFET：让沟道站起来

**FinFET** 把沟道做成一片垂直竖立的薄「鳍」，栅极从**三面**包住它。控制的面积变多，漏电就大幅减少。

FinFET 在 2010 年代初期进入量产，成为十多年来先进工艺的主流。

鳍的宽度通常只有十几纳米甚至更小，高度却有几十纳米——这是刻意的：**宽度决定控制力，高度决定驱动电流**。

鳍越高，栅极能包住的周长越长，同样的电压可以推动更多电流。

鳍是怎么做出来的？光刻直接印出来的线不够细，所以通常用**侧壁图形转移**：先印出一条较宽的牺牲线，沿着它的侧壁均匀沉积一层薄膜，再把牺牲线挖掉。

留在原地的侧壁，就是一根比光刻极限细得多的鳍。同样的技巧重复两次，间距就再减半一次。

鳍的间距非常小，通常要用第 4 章提到的多重曝光技巧才做得出来。而且一个晶体管的驱动能力，取决于它用了几根鳍，所以设计时只能选择「一根、两根、三根」，无法任意调整。

这种「只能整数根」的限制，叫做**鳍的量化**。它让设计与工艺绑得更紧：设计者想要多一点驱动力，只能多加一根鳍，代价是面积多一截；反过来，工艺端只要鳍宽偏了一点，整颗芯片的阈值电压分布就一起偏。

<!-- 图：平面晶体管、FinFET、GAA 的立体对照（栅极包覆沟道的面数） -->

> [!NOTE]
> **📖 名词｜FinFET（鳍式场效应晶体管）**
>
> - **定义**：沟道做成垂直鳍状、栅极从三面包覆沟道的晶体管结构。
> - **现场用法**：「这个器件用了三根 Fin。」
> - **相关名词**：Fin、多重曝光、GAA
> - **常见混淆**：FinFET 的名称来自形状像鱼鳍，和材料无关。

---

## GAA：栅极完全包住沟道

当 FinFET 也缩到极限，下一步是让栅极从**四面**完全包住沟道，称为 **GAA**（Gate-All-Around）。目前主流的 GAA 把沟道做成几片水平堆叠的薄片，称为**纳米片**（Nanosheet），在 2020 年代开始进入量产。

它的关键工艺大致如下：

**交替外延硅与硅锗 → 做出鳍状结构 → 做假栅极 → 做内侧墙 → 挖掉硅锗、释放沟道 → 填入栅极材料**

最关键的一步是「挖掉硅锗」：用选择比极高的刻蚀，只把夹在中间的硅锗层移除，留下一片片悬空的硅沟道，再用 ALD 把栅极绝缘层和金属填进片与片之间的缝隙。

这个做法能成立的前提，是硅与硅锗的刻蚀选择比够高——同一种化学品，对硅几乎不动，对硅锗却很快。选择比不够，就只能在「挖不干净」和「挖伤沟道」之间挑一个。

这一步难在**它是一场时间竞赛**：

- 挖不够，硅锗残留，沟道片与片黏在一起，等于短路

File: zh-CN/3-integration/12-advanced-transistors/README.md
<!-- source: zh-TW/3-integration/12-advanced-transistors/README.md | sha: 4f29c35d4359 -->

# 第 12 章　先进晶体管结构：从平面到立体

> 📍 **晶圆位置**
>
> - 前一站：走完一条平面晶体管的 CMOS 流程
> - **本章：晶体管结构如何从平面走向立体**
> - 下一站：看存储器的工艺

---

## 平面晶体管的极限

第 2 章提到，晶体管缩小到一定程度后，栅极会越来越难控制沟道。

原因是在平面晶体管中，栅极只从**上方**控制沟道。当源极和漏极靠得太近，下方较深的地方就会有电流「偷偷溜过去」，即使栅极关闭也一样，就像水龙头关不紧。

另一个问题是栅极绝缘层。为了让栅极控制得更好，绝缘层越做越薄，最后薄到只剩几层原子，电子会直接穿过去，造成漏电。

这两个问题看起来很像，其实是两件事：一个是「控制不住」，一个是「挡不住」。控制不住要靠结构解决，挡不住要靠材料解决，所以产业的解法分成两条路：**换材料**和**换结构**。

先看数字。栅极长度从早期工艺的数微米，一路缩到今天的十几、二十纳米；栅极绝缘层的等效厚度，也从几十纳米掉到一纳米上下。

两个数字都已经贴在物理限制旁边，这也是为什么 2000 年代之后，进步不再只靠「把东西做小」。

而且缩小本身也越来越贵：光刻层数变多、设备变贵、能容忍的误差变小。到了这个阶段，产业必须同时做三件事——把结构立起来、把材料换掉、把工作电压降下来。

---

## 换材料：应变硅与 HKMG

- **应变硅**：把硅的晶格轻微拉开或挤压，让电子和空穴跑得更快。例如在 PMOS 的源极和漏极长入硅锗，挤压沟道。
- **HKMG**：改用高介电常数的绝缘层，可以用比较厚的绝缘层达到同样的控制力，减少漏电；栅极也从多晶硅改回金属，见[第 11 章](../../3-integration/11-cmos-process-flow/README.md)。

**应变**为什么有用？载流子在晶体里跑得快不快，取决于它的有效质量和被散射的次数。

把晶格拉长或压扁，会改变能带结构，让载流子的有效质量变小、散射变少，速度就上去了。

做法是在源极和漏极长入晶格常数不同的材料：PMOS 用硅锗（晶格比硅大）从两侧挤压沟道，NMOS 则靠拉伸的覆盖层或碳化硅（晶格比硅小）把沟道拉长。

难处在于**两种应变要同时存在于同一颗芯片上**，而且不能互相干扰。PMOS 区的压缩不能传到隔壁的 NMOS 区，所以中间的隔离结构、沉积顺序、甚至退火条件都要重新安排。

**HKMG** 解决的是另一个问题。二氧化硅的介电常数大约是 4，而高介电常数材料可以到 20 上下。

同样的栅极电容，物理厚度可以做厚好几倍，电子隧穿的机率就大幅下降。

栅极从多晶硅换成金属，还顺便解决两件事：

- 多晶硅栅极本身会有耗尽层，等于多了一层看不见的绝缘层，让等效厚度下不去
- 不同金属有不同的功函数，可以让 NMOS 和 PMOS 的阈值电压各自到位

还有一个容易被忽略的细节：金属的功函数会被高温改变。所以金属栅极不能早在高温步骤之前就放进去，这也是前一章「假栅极」做法的另一个理由——不只是耐热，也是为了保住特性。

---

## 原理：栅极包住沟道，到底改变了什么

可以用一个画面理解：**用手掌压住水管，和用五指环握住水管，哪一种比较关得紧？**

平面晶体管的栅极像手掌，只压在上面；源极与漏极的电场则从底下和侧面渗进来。沟道越薄，渗进来的距离越短；栅极包的面越多，能压住的面越大。

这两件事要一起做，才真的关得住：

- 只把沟道做薄，不做包覆，侧面的电场还是会渗进来
- 只做包覆，沟道不够薄，中间那一层还是关不掉
- 两者一起做，源漏极的电场才进不到沟道中央

| 结构 | 栅极包覆 | 有效沟道厚度由什么决定 | 主要代价 |
|---|---|---|---|
| 平面晶体管 | 一面 | 源漏极的深度与间距 | 短沟道效应、漏电 |
| FinFET | 三面 | 鳍的宽度 | 鳍的量化、侧壁粗糙度 |
| GAA 纳米片 | 四面 | 片的厚度 | 工艺复杂、寄生电容 |
| 互补式堆叠（研究中） | 四面，且上下叠 | 片的厚度 | 上下两层都要做对 |

但包得越多，副作用也越多：

- 表面积变大，界面态与表面散射跟着增加
- 栅极与源极、漏极重叠的面积变大，寄生电容上升
- 结构越立体，每一面的形状越难做到对称

所以每一次换结构，都不是「控制力变好、其他不变」，而是**拿控制力去换工艺难度与寄生效应**。工程师要做的，是让换到的控制力大于付出的代价。

还有一个数字可以说明这件事：栅极电压每降一格，漏电流能降多少，业界叫它**亚阈值摆幅**。

常温下，这个数字有一个大约六十毫伏的理论下限。立体结构只是让实际值更接近它，不能突破它；要再往下，就得换工作原理，不是换结构。

> [!NOTE]
> **📖 名词｜短沟道效应（Short Channel Effect）**
>
> - **定义**：沟道变短之后，源极与漏极的电场渗进沟道，让栅极失去部分控制力的现象。
> - **现场用法**：「这颗的短沟道效应很明显，关闭时的漏电压不下来。」
> - **相关名词**：阈值电压、漏致势垒降低、亚阈值摆幅
> - **常见混淆**：短沟道效应不是「沟道做短就好」，而是沟道短到栅极管不住；它和「沟道太薄」造成的问题方向相反，但常常同时出现。

---

## FinFET：让沟道站起来

**FinFET** 把沟道做成一片垂直竖立的薄「鳍」，栅极从**三面**包住它。控制的面积变多，漏电就大幅减少。

FinFET 在 2010 年代初期进入量产，成为十多年来先进工艺的主流。

鳍的宽度通常只有十几纳米甚至更小，高度却有几十纳米——这是刻意的：**宽度决定控制力，高度决定驱动电流**。

鳍越高，栅极能包住的周长越长，同样的电压可以推动更多电流。

鳍是怎么做出来的？光刻直接印出来的线不够细，所以通常用**侧壁图形转移**：先印出一条较宽的牺牲线，沿着它的侧壁均匀沉积一层薄膜，再把牺牲线挖掉。

留在原地的侧壁，就是一根比光刻极限细得多的鳍。同样的技巧重复两次，间距就再减半一次。

鳍的间距非常小，通常要用第 4 章提到的多重曝光技巧才做得出来。而且一个晶体管的驱动能力，取决于它用了几根鳍，所以设计时只能选择「一根、两根、三根」，无法任意调整。

这种「只能整数根」的限制，叫做**鳍的量化**。它让设计与工艺绑得更紧：设计者想要多一点驱动力，只能多加一根鳍，代价是面积多一截；反过来，工艺端只要鳍宽偏了一点，整颗芯片的阈值电压分布就一起偏。

<!-- 图：平面晶体管、FinFET、GAA 的立体对照（栅极包覆沟道的面数） -->

> [!NOTE]
> **📖 名词｜FinFET（鳍式场效应晶体管）**
>
> - **定义**：沟道做成垂直鳍状、栅极从三面包覆沟道的晶体管结构。
> - **现场用法**：「这个器件用了三根 Fin。」
> - **相关名词**：Fin、多重曝光、GAA
> - **常见混淆**：FinFET 的名称来自形状像鱼鳍，和材料无关。

---

## GAA：栅极完全包住沟道

当 FinFET 也缩到极限，下一步是让栅极从**四面**完全包住沟道，称为 **GAA**（Gate-All-Around）。目前主流的 GAA 把沟道做成几片水平堆叠的薄片，称为**纳米片**（Nanosheet），在 2020 年代开始进入量产。

它的关键工艺大致如下：

**交替外延硅与硅锗 → 做出鳍状结构 → 做假栅极 → 做内侧墙 → 挖掉硅锗、释放沟道 → 填入栅极材料**

最关键的一步是「挖掉硅锗」：用选择比极高的刻蚀，只把夹在中间的硅锗层移除，留下一片片悬空的硅沟道，再用 ALD 把栅极绝缘层和金属填进片与片之间的缝隙。

这个做法能成立的前提，是硅与硅锗的刻蚀选择比够高——同一种化学品，对硅几乎不动，对硅锗却很快。选择比不够，就只能在「挖不干净」和「挖伤沟道」之间挑一个。

这一步难在**它是一场时间竞赛**：

- 挖不够，硅锗残留，沟道片与片黏在一起，等于短路
- 挖过头，连硅沟道都被吃掉，片变薄、变粗糙
- 片悬空之后机械强度很差，后续的清洗与干燥很容易把它弄断

还有一个关键零件叫**内侧墙**（Inner Spacer）：它塞在栅极与源极、漏极之间，避免两者重叠。

没有它，栅极的电场会直接耦合到源漏极，寄生电容上升、漏电也上升。

纳米片的宽度可以调整，所以设计者不再像 FinFET 一样只能选择鳍的数量。这是 GAA 在设计上的真正好处：**驱动力从「整数根」变成「连续可调」**。

> [!NOTE]
> **📖 名词｜GAA 与纳米片（Gate-All-Around / Nanosheet）**
>
> - **定义**：GAA 是栅极完全包住沟道的晶体管结构；纳米片是目前最主流的 GAA 做法，沟道是几片水平堆叠的薄片。
> - **现场用法**：「这一代改成 GAA，Sheet 叠了三层。」
> - **相关名词**：硅锗、沟道释放、内侧墙
> - **常见混淆**：GAA 是概念，纳米片是实现方式之一。还有纳米线等其他形式，名称经常被混用。

---

## 背面供电：把电源线搬到背面

传统上，信号线和电源线全部挤在晶圆正面的金属层中。晶体管越密集，导线就越拥挤，电源线太细还会造成电压下降。

演进到立体结构之后，这个问题更严重：鳍或片越堆越高，标准单元却越来越矮，正面能分给电源网络的空间只剩几层金属。

**背面供电**的做法，是把电源网络搬到晶圆的背面：先把晶圆正面键合到另一片承载晶圆上，翻过来，把原本的晶圆磨到极薄，再在背面做出电源导线。

这样正面就能留给信号线使用，电源也更稳定。

代价有三个：

- 晶圆磨到只剩几十微米，机械强度很差，后续每一步都要小心
- 背面与正面的图形要对得准，否则电源接不到扩散区
- 散热路径改变，热会更集中在晶体管那一侧

为什么要用「键合」？因为背面的图形必须和正面的晶体管精准对上，而正面已经做完了几十层，不能再承受高温与抛光。把晶圆翻面键合到另一片承载晶圆上，等于给它一个新的把手，才能在薄化之后继续做工艺。

这项技术在 2020 年代中期开始导入量产。

> [!TIP]
> **🔧 Know-how｜先做一个假的，再换成真的**
>
> - **情境**：新人常常疑惑，为什么很多材料铺上去之后又被挖掉。
> - **做法**：先进工艺大量使用**牺牲层**：例如先做假栅极再换成金属栅极、先长硅锗再把它挖掉，以及多重曝光中先做出、之后再移除的辅助图形。
> - **为什么**：最终要的材料可能承受不了前面步骤的高温，或者根本无法直接做成那个形状，只好先用容易加工的材料「占位」。
> - **没做会怎样**：很多先进结构根本做不出来。理解这个思维，就比较容易看懂复杂的工艺流程。
> - **相关章节**：[第 4 章 光刻](../../2-process-modules/04-lithography/README.md)、[第 13 章 存储器工艺](../../3-integration/13-memory/README.md)

---

## 结构演进一览

| 结构 | 栅极包覆沟道 | 开始量产 | 主要工艺挑战 |
|---|---|---|---|
| 平面晶体管 | 一面 | 很早期，成熟工艺仍广泛使用 | 漏电、短沟道效应 |
| FinFET | 三面 | 2010 年代 | 鳍的形状与均匀度 |
| GAA 纳米片 | 四面 | 2020 年代 | 选择性刻蚀、内侧墙 |
| 互补式堆叠 | 四面，上下两层 | 研究中 | 上下两层的对准与热预算 |

再往下走，产业正在研究把 NMOS 和 PMOS 上下叠在一起的结构，以及用新材料作为沟道。

前者的好处是面积直接砍半，难处是上下两层的工艺要互相迁就——上层的每一步，都不能伤到下层已经做好的东西。

> [!TIP]
> **🔧 Know-how｜换结构不是为了好看，是为了三个数字**
>
> - **情境**：一个新世代在决定要不要换结构。
> - **做法**：先看三件事：同样的漏电下能拿到多少驱动电流、单位面积能放多少晶体管、工艺步骤要增加多少。
> - **为什么**：换结构的好处是控制力，代价是步骤、测量与良率爬坡；三件事没有一起变好，换了也不划算。
> - **没做会怎样**：新结构做出来，成本却高到没有产品愿意用，等于白做一代。
> - **相关章节**：[第 14 章 「几纳米」是什么意思](../../3-integration/14-process-nodes/README.md)

---

## 这些结构有多难做

把尺寸摊开来看，就知道为什么每一次换结构，都要花好几年才进得了量产：

| 项目 | 大约尺寸 | 为什么难 |
|---|---|---|
| 鳍宽 | 十几纳米以下 | 决定阈值电压，差一两纳米就整批偏掉 |
| 鳍高 | 数十纳米 | 高深宽比，刻蚀与清洗时容易倒 |
| 纳米片厚度 | 五到七纳米 | 只剩几十层原子，刻蚀与外延都要非常准 |
| 片与片的间距 | 十几纳米 | 栅极材料要填得进去，还不能有空洞 |
| 内侧墙 | 几纳米宽 | 太薄会漏电，太厚会吃掉驱动电流 |
| 栅极长度 | 十几、二十纳米 | 决定速度与漏电，光刻与刻蚀共同决定 |

除了尺寸，还有两个隐形成本：

**第一是掩模版与步骤变多。** 同一个世代从平面换到立体，光刻层数通常会多出十几层；加上背面供电，还要再多一批。层数一多，周期与成本就一起上去，见[第 11 章](../../3-integration/11-cmos-process-flow/README.md)。

**第二是测量变难。** 平面结构从上往下看就能量线宽；立体结构有高度、侧壁角、每一层的厚度要确认，而且沟道藏在栅极里面，从外面根本看不到。

所以先进工艺的成本，有很大一部分不是花在「做」，而是花在「确认自己有没有做对」。

还有一个现实：新结构的第一次量产，几乎都要经历一段良率爬坡。每一个新步骤都会带来新的缺陷型态，而这些型态在开发阶段根本没见过。

所以「能不能做出来」和「能不能稳定地做出来」，中间通常隔着一到两年。

> [!TIP]
> **🔧 Know-how｜结构越立体，测量越困难**
>
> - **情境**：GAA 的沟道藏在栅极里面，从上方根本看不到。
> - **做法**：改用光学模型推算立体结构的尺寸，并定期把晶圆切开，用电子显微镜观察剖面。
> - **为什么**：平面结构从上往下看就能量线宽，立体结构却有高度、侧壁角度、每一层的厚度要确认。
> - **没做会怎样**：结构异常无法在工艺中被实时发现，要等到电学特性测试才知道。
> - **相关章节**：[第 15 章 测量与检测](../../4-yield-and-quality/15-metrology/README.md)

---

## 常见异常

| 异常 | 可能原因 | 结果 |
|---|---|---|
| 鳍倾倒或断裂 | 高深宽比刻蚀后清洗的毛细力、干燥方式不当 | 整根鳍消失，那一区的晶体管全毁 |
| 鳍宽不均 | 侧壁图形转移不均、刻蚀负载效应 | 阈值电压分布变宽，速度与漏电分家 |
| 鳍合并 | 间距没开到底、沉积过厚 | 相邻晶体管短路 |
| 硅锗外延空洞 | 外延温度或气流不均、表面污染 | 沟道释放不完全，片与片黏在一起 |
| 内侧墙缺损 | 回刻过头、填充不足 | 栅极与源漏极重叠，寄生电容与漏电上升 |
| 沟道释放不完全 | 选择比不足、刻蚀时间不够 | 沟道片被残留的硅锗连住，等于短路 |
| 栅极填充空洞 | 缝隙太窄、ALD 覆盖不良 | 栅极电阻上升，严重时断路 |
| 背面供电对准偏移 | 晶圆薄化后的变形、对准标记失效 | 电源接不到扩散区，整颗不工作 |

---

## 本章重点

1. 平面晶体管缩小后，栅极控制力不足，漏电越来越严重。
2. 应变硅和 HKMG 从材料面改善晶体管性能；金属栅极最后做，既是耐热问题也是特性问题。
3. FinFET 让栅极从三面包住沟道，GAA 则从四面完全包住，代价是工艺难度与寄生电容。
4. 背面供电把电源线搬到晶圆背面，让正面留给信号线。
5. 先进工艺大量使用「先做假的、再换成真的」的牺牲层做法，而每一次换结构，成本都有一部分花在测量与验证上。

---

## 延伸阅读

- IEEE IRDS（International Roadmap for Devices and Systems），More Moore 章节
- IEEE IEDM（International Electron Devices Meeting）历年论文

---

[← 上一章：第 11 章 走一遍完整的 CMOS 流程](../../3-integration/11-cmos-process-flow/README.md) ｜ [目录](../../README.md) ｜ [下一章：第 13 章 存储器工艺 →](../../3-integration/13-memory/README.md)
