Repository: Icstick/Semiconductor_Manufacturing_Introduction

<div align="center">

# 半導體製造概論<br>Introduction to Semiconductor Manufacturing

## [English](en/README.md) ｜ [繁體中文](zh-TW/README.md) ｜ [简体中文](zh-CN/README.md) ｜ [日本語](ja/README.md) ｜ [한국어](ko/README.md)
</div>

An open, beginner-friendly book that follows one silicon wafer from sand, through the fab, test and packaging, until it becomes a chip. There are no formulas, but every chapter explains the mechanism behind the step, gives you the order of magnitude to hold on to, tells you what goes wrong when it is done badly, and shows how each step is coupled to the one before and after it. Term boxes and know-how boxes sit in every chapter. No background in semiconductor physics is needed.

---

## Contents · 目錄 · 目次 · 목차

### Part 0: Before You Start · 第 0 部 開始之前 · 第 0 部 はじめる前に · 제0부 시작하기 전에

| 章 | English | 繁體中文 | 简体中文 | 日本語 | 한국어 |
| :---:|---|---|---|---|---|
| 0 | [The Big Picture](en/0-before-you-start/00-overview/README.md) | [半導體製造全景](zh-TW/0-before-you-start/00-overview/README.md) | [半导体制造全景](zh-CN/0-before-you-start/00-overview/README.md) | [半導体製造の全体像](ja/0-before-you-start/00-overview/README.md) | [반도체 제조의 전체 그림](ko/0-before-you-start/00-overview/README.md) |

### Part 1: Fundamentals · 第 1 部 基礎 · 第 1 部 基礎 · 제1부 기초

| 章 | English | 繁體中文 | 简体中文 | 日本語 | 한국어 |
| :---:|---|---|---|---|---|
| 2 | [From Physics to Transistors](en/1-fundamentals/02-transistor-basics/README.md) | [從物理到電晶體](zh-TW/1-fundamentals/02-transistor-basics/README.md) | [从物理到晶体管](zh-CN/1-fundamentals/02-transistor-bas

<!-- source: zh-TW/3-integration/13-memory/README.md | sha: 136bd63e1c44 -->

# 第 13 章　存储器工艺：DRAM、3D NAND 与 HBM

> 📍 **晶圆位置**
>
> - 前一站：认识逻辑芯片的晶体管结构
> - **本章：存储器的工艺：DRAM、3D NAND 与 HBM**
> - 下一站：读懂工艺的「几纳米」

---

## 存储器和逻辑芯片有什么不同

逻辑芯片（例如处理器）里有各式各样的电路，需要很多层金属导线，追求的是速度。

存储器则是由数十亿个**完全相同的存储单元**排成巨大的阵列，追求的是**密度和每个比特的成本**。

这件事决定了两种芯片的长相完全不同：

- 存储器的阵列是规则的，同样的图形重复几十亿次，所以可以用最密的设计规则去做
- 逻辑芯片是不规则的，每个区块长得不一样，需要很多层导线把东西接起来
- 存储器的芯片上，阵列通常占掉大部分面积；外围电路只占一小块

一颗存储器芯片通常包含两个部分：

- **存储阵列**：存放数据的存储单元，占芯片大部分的面积。
- **外围电路**：负责读写、选择地址等工作的逻辑电路。

| 种类 | 断电后数据 | 主要用途 | 特色 |
|---|---|---|---|
| SRAM | 消失 | 处理器内部的缓存 | 最快，但每个比特要用六个晶体管，面积大 |
| DRAM | 消失 | 电脑、手机的内存 | 速度快，但要不断刷新 |
| NAND Flash | 保留 | 固态硬盘、手机存储空间 | 容量大、成本低 |
| NOR Flash | 保留 | 代码存储、嵌入式系统 | 可以随机读取，容量较小 |

同样是「存储器」，这四种的工艺几乎没有共通之处。本章只谈其中产量最大的两种：DRAM 与 NAND，以及把它们叠起来的 HBM。

### 存储器和逻辑，连工厂都不一样

正因为目标不同，两者的工艺策略几乎相反：

| 项目 | 逻辑芯片 | 存储器 |
|---|---|---|
| 面积主体 | 各式电路与导线 | 规则排列的阵列 |
| 金属层数 | 十几层，逐层放大 | 较少，但外围电路很复杂 |
| 设计规则 | 大量客制化 | 阵列用最密的一组规则 |
| 良率策略 | 靠工艺控制 | 靠备用电路修补 |
| 成本结构 | 掩模版与设计摊销重 | 设备折旧与密度重 |

这也是为什么存储器厂和逻辑厂很少共用同一条产线：同一台设备可以两边都用，但把两边的产品混在同一条线上，对良率与调度都不划算。

还有一个常见的误会：存储器不见得「比较简单」。它的金属层数确实少，但阵列用的是最密的一组设计规则，光刻、刻蚀、填充的难度不会比逻辑低，只是难在不同的地方。

---

## DRAM：一个晶体管加一个电容

DRAM 的每个存储单元，由**一个晶体管和一个电容**组成：晶体管是开关，电容是一个存放电荷的小水桶，有电荷代表 1，没有代表 0。

这个水桶会慢慢漏水，所以 DRAM 必须定期把数据读出来再写回去，称为**刷新**（Refresh），见[第 24 章](../../6-beyond-the-fab/24-process-and-firmware/README.md)。

DRAM 工艺最大的挑战在电容。单元的面积越来越小，但电容仍然要存得下足够的电荷，所以只能往上长。

现代 DRAM 的电容是高度为宽度数十倍的细长圆柱，像一根根摩天大楼。深宽比动辄数十比一，刻蚀要直、填充要满，任何一点弯曲都会让两根柱子黏在一起。

要挖出和填满这么深的结构，需要极高深宽比的刻蚀和沉积。而且电容的绝缘层还要做得极薄、极均匀，否则电荷留不住。

绝缘层通常用高介电常数的材料，能在有限的表面积上挤出更大的电容值；但这类材料的漏电与可靠性都很难控制，厚度只要差一层原子，数据保留时间就明显变差。

还有一个地方很占面积，却几乎缩不了：**感测放大器**。每一条位线都要有一个放大器，而放大器是模拟电路，需要一定的尺寸才能分辨那么小的信号。

所以 DRAM 的微缩，很大一部分是在跟「外围电路缩不下去」对抗。

为了节省面积，DRAM 的晶体管栅极也被埋进硅里，称为**埋入式字线**。

栅极埋进沟槽之后，沟道可以沿着沟槽的侧壁走，等于在同样的平面面积上换到更长的沟道，短沟道效应就没那么严重。代价是沟槽的刻蚀与绝缘填充都很难做，而且字线之间的间距决定了单元能多密。

<!-- 图：DRAM 存储单元剖面（埋入式字线、位线、高耸的圆柱电容） -->

> [!NOTE]
> **📖 名词｜DRAM（Dynamic Random Access Memory，动态随机存储器）**
>
> - **定义**：以电容存储电荷来记录数据的存储器，速度快，但需要定期刷新，断电后数据会消失。
> - **现场用法**：「这一代 DRAM 是 1β。」
> - **相关名词**：1T1C、电容、字线、位线、刷新
> - **常见混淆**：DRAM 的世代用 1x、1y、1z、1α、1β、1γ 等代号命名，代表都属于 10 纳米级，和逻辑工艺的「几纳米」不能直接比较，见[第 14 章](../../3-integration/14-process-nodes/README.md)。

---

## 原理：读一个比特，为什么这么麻烦

DRAM 的读取不是「把值拿出来」这么简单，而是一连串动作：

1. **预充**：先把位线充到一个中间电压，当作基准。
2. **开启字线**：选中的那一列晶体管导通，电容里的电荷流到位线上。
3. **电荷分享**：位线的电容量比单元电容大很多，所以电压只变化一点点，通常只有几十到一两百毫伏。
4. **放大**：感测放大器把这一点点差异放大到完整的高低电位。
5. **写回**：因为电荷已经被读掉了，放大后的结果要再写回单元里。

也就是说，**DRAM 的每一次读取都是破坏性的**：读完必须写回，否则数据就没了。

这也是它被叫做「动态」的原因之一——数据不是静静放着，而是一直在被搬动。芯片上大部分的功耗，其实不是花在运算，而是花在这些搬动上。

刷新就是这个机制的延伸：每隔几十毫秒，把整个阵列巡一遍，读出、放大、写回。

听起来很浪费，但这是用一个电容换取「每单位面积最便宜」的代价。

温度会直接影响这件事。温度越高，电荷漏得越快，刷新的间隔就要缩短。

反过来说，DRAM 的**数据保留时间**（Retention）是它最关键的规格之一，而这个规格主要由工艺决定——电容漏电、晶体管关闭时的漏电，都要压到极低。

| 动作 | 做什么 | 为什么重要 |
|---|---|---|
| 预充 | 位线先回到中间电位 | 没有基准，就分不出电荷是多还是少 |
| 开启字线 | 选中一列单元 | 一次只能读一列，这是随机存取的基本单位 |
| 电荷分享 | 单元电荷流到位线 | 信号极小，所以对噪声与变异非常敏感 |
| 放大 | 感测放大器拉开差距 | 决定读取速度，也决定良率下限 |
| 写回 | 把读到的值写回去 | 破坏性读取的必要补救 |

---

## 3D NAND：往上盖大楼

NAND Flash 把电荷存放在一层特殊的存储层中，断电后电荷仍然留着，所以数据不会消失。

早期的 NAND 是平面的，缩小到一定程度后，每个单元能存的电子太少，相邻单元也会互相干扰。

用一个画面想：单元越小，能装的电子越少，读的时候「有电荷」和「没电荷」的差距就越小，噪声一下子就把它盖掉。于是产业改变思路：**不再缩小，而是往上叠**，这就是 **3D NAND**。

它的主要流程如下：

**交替堆叠氧化层与氮化层 → 挖出沟道孔 → 铺上存储层与沟道 → 做出阶梯 → 把氮化层换成金属**

1. **堆叠**：交替铺上氧化层和氮化层，叠成数百层。
2. **沟道孔**：一口气挖穿整个堆叠，孔又深又窄，常常要分成几段来挖再接起来。
3. **存储层与沟道**：沿着孔壁依序铺上存储层和沟道材料。
4. **阶梯**：把堆叠的边缘做成一阶一阶的形状，让上方的接触孔能分别接到每一层。
5. **字线置换**：把氮化层挖掉，换成金属，成为控制每一层存储单元的字线。

File: zh-CN/3-integration/13-memory/README.md
<!-- source: zh-TW/3-integration/13-memory/README.md | sha: 136bd63e1c44 -->

# 第 13 章　存储器工艺：DRAM、3D NAND 与 HBM

> 📍 **晶圆位置**
>
> - 前一站：认识逻辑芯片的晶体管结构
> - **本章：存储器的工艺：DRAM、3D NAND 与 HBM**
> - 下一站：读懂工艺的「几纳米」

---

## 存储器和逻辑芯片有什么不同

逻辑芯片（例如处理器）里有各式各样的电路，需要很多层金属导线，追求的是速度。

存储器则是由数十亿个**完全相同的存储单元**排成巨大的阵列，追求的是**密度和每个比特的成本**。

这件事决定了两种芯片的长相完全不同：

- 存储器的阵列是规则的，同样的图形重复几十亿次，所以可以用最密的设计规则去做
- 逻辑芯片是不规则的，每个区块长得不一样，需要很多层导线把东西接起来
- 存储器的芯片上，阵列通常占掉大部分面积；外围电路只占一小块

一颗存储器芯片通常包含两个部分：

- **存储阵列**：存放数据的存储单元，占芯片大部分的面积。
- **外围电路**：负责读写、选择地址等工作的逻辑电路。

| 种类 | 断电后数据 | 主要用途 | 特色 |
|---|---|---|---|
| SRAM | 消失 | 处理器内部的缓存 | 最快，但每个比特要用六个晶体管，面积大 |
| DRAM | 消失 | 电脑、手机的内存 | 速度快，但要不断刷新 |
| NAND Flash | 保留 | 固态硬盘、手机存储空间 | 容量大、成本低 |
| NOR Flash | 保留 | 代码存储、嵌入式系统 | 可以随机读取，容量较小 |

同样是「存储器」，这四种的工艺几乎没有共通之处。本章只谈其中产量最大的两种：DRAM 与 NAND，以及把它们叠起来的 HBM。

### 存储器和逻辑，连工厂都不一样

正因为目标不同，两者的工艺策略几乎相反：

| 项目 | 逻辑芯片 | 存储器 |
|---|---|---|
| 面积主体 | 各式电路与导线 | 规则排列的阵列 |
| 金属层数 | 十几层，逐层放大 | 较少，但外围电路很复杂 |
| 设计规则 | 大量客制化 | 阵列用最密的一组规则 |
| 良率策略 | 靠工艺控制 | 靠备用电路修补 |
| 成本结构 | 掩模版与设计摊销重 | 设备折旧与密度重 |

这也是为什么存储器厂和逻辑厂很少共用同一条产线：同一台设备可以两边都用，但把两边的产品混在同一条线上，对良率与调度都不划算。

还有一个常见的误会：存储器不见得「比较简单」。它的金属层数确实少，但阵列用的是最密的一组设计规则，光刻、刻蚀、填充的难度不会比逻辑低，只是难在不同的地方。

---

## DRAM：一个晶体管加一个电容

DRAM 的每个存储单元，由**一个晶体管和一个电容**组成：晶体管是开关，电容是一个存放电荷的小水桶，有电荷代表 1，没有代表 0。

这个水桶会慢慢漏水，所以 DRAM 必须定期把数据读出来再写回去，称为**刷新**（Refresh），见[第 24 章](../../6-beyond-the-fab/24-process-and-firmware/README.md)。

DRAM 工艺最大的挑战在电容。单元的面积越来越小，但电容仍然要存得下足够的电荷，所以只能往上长。

现代 DRAM 的电容是高度为宽度数十倍的细长圆柱，像一根根摩天大楼。深宽比动辄数十比一，刻蚀要直、填充要满，任何一点弯曲都会让两根柱子黏在一起。

要挖出和填满这么深的结构，需要极高深宽比的刻蚀和沉积。而且电容的绝缘层还要做得极薄、极均匀，否则电荷留不住。

绝缘层通常用高介电常数的材料，能在有限的表面积上挤出更大的电容值；但这类材料的漏电与可靠性都很难控制，厚度只要差一层原子，数据保留时间就明显变差。

还有一个地方很占面积，却几乎缩不了：**感测放大器**。每一条位线都要有一个放大器，而放大器是模拟电路，需要一定的尺寸才能分辨那么小的信号。

所以 DRAM 的微缩，很大一部分是在跟「外围电路缩不下去」对抗。

为了节省面积，DRAM 的晶体管栅极也被埋进硅里，称为**埋入式字线**。

栅极埋进沟槽之后，沟道可以沿着沟槽的侧壁走，等于在同样的平面面积上换到更长的沟道，短沟道效应就没那么严重。代价是沟槽的刻蚀与绝缘填充都很难做，而且字线之间的间距决定了单元能多密。

<!-- 图：DRAM 存储单元剖面（埋入式字线、位线、高耸的圆柱电容） -->

> [!NOTE]
> **📖 名词｜DRAM（Dynamic Random Access Memory，动态随机存储器）**
>
> - **定义**：以电容存储电荷来记录数据的存储器，速度快，但需要定期刷新，断电后数据会消失。
> - **现场用法**：「这一代 DRAM 是 1β。」
> - **相关名词**：1T1C、电容、字线、位线、刷新
> - **常见混淆**：DRAM 的世代用 1x、1y、1z、1α、1β、1γ 等代号命名，代表都属于 10 纳米级，和逻辑工艺的「几纳米」不能直接比较，见[第 14 章](../../3-integration/14-process-nodes/README.md)。

---

## 原理：读一个比特，为什么这么麻烦

DRAM 的读取不是「把值拿出来」这么简单，而是一连串动作：

1. **预充**：先把位线充到一个中间电压，当作基准。
2. **开启字线**：选中的那一列晶体管导通，电容里的电荷流到位线上。
3. **电荷分享**：位线的电容量比单元电容大很多，所以电压只变化一点点，通常只有几十到一两百毫伏。
4. **放大**：感测放大器把这一点点差异放大到完整的高低电位。
5. **写回**：因为电荷已经被读掉了，放大后的结果要再写回单元里。

也就是说，**DRAM 的每一次读取都是破坏性的**：读完必须写回，否则数据就没了。

这也是它被叫做「动态」的原因之一——数据不是静静放着，而是一直在被搬动。芯片上大部分的功耗，其实不是花在运算，而是花在这些搬动上。

刷新就是这个机制的延伸：每隔几十毫秒，把整个阵列巡一遍，读出、放大、写回。

听起来很浪费，但这是用一个电容换取「每单位面积最便宜」的代价。

温度会直接影响这件事。温度越高，电荷漏得越快，刷新的间隔就要缩短。

反过来说，DRAM 的**数据保留时间**（Retention）是它最关键的规格之一，而这个规格主要由工艺决定——电容漏电、晶体管关闭时的漏电，都要压到极低。

| 动作 | 做什么 | 为什么重要 |
|---|---|---|
| 预充 | 位线先回到中间电位 | 没有基准，就分不出电荷是多还是少 |
| 开启字线 | 选中一列单元 | 一次只能读一列，这是随机存取的基本单位 |
| 电荷分享 | 单元电荷流到位线 | 信号极小，所以对噪声与变异非常敏感 |
| 放大 | 感测放大器拉开差距 | 决定读取速度，也决定良率下限 |
| 写回 | 把读到的值写回去 | 破坏性读取的必要补救 |

---

## 3D NAND：往上盖大楼

NAND Flash 把电荷存放在一层特殊的存储层中，断电后电荷仍然留着，所以数据不会消失。

早期的 NAND 是平面的，缩小到一定程度后，每个单元能存的电子太少，相邻单元也会互相干扰。

用一个画面想：单元越小，能装的电子越少，读的时候「有电荷」和「没电荷」的差距就越小，噪声一下子就把它盖掉。于是产业改变思路：**不再缩小，而是往上叠**，这就是 **3D NAND**。

它的主要流程如下：

**交替堆叠氧化层与氮化层 → 挖出沟道孔 → 铺上存储层与沟道 → 做出阶梯 → 把氮化层换成金属**

1. **堆叠**：交替铺上氧化层和氮化层，叠成数百层。
2. **沟道孔**：一口气挖穿整个堆叠，孔又深又窄，常常要分成几段来挖再接起来。
3. **存储层与沟道**：沿着孔壁依序铺上存储层和沟道材料。
4. **阶梯**：把堆叠的边缘做成一阶一阶的形状，让上方的接触孔能分别接到每一层。
5. **字线置换**：把氮化层挖掉，换成金属，成为控制每一层存储单元的字线。

为什么要用「氮化层占位、最后再换掉」？因为氮化硅和氧化硅之间的刻蚀选择比很高，可以只挖掉氮化层、留下氧化层，形成一层一层的水平空腔，再灌入金属。

这是典型「先做假的、再换成真的」手法。用金属取代原本的氮化层，是为了降低字线的电阻——层数越多，线越长，电阻越不能忽略。

阶梯的做法也很特别：它不是一层一层分别定义，而是用「修整—刻蚀」的循环，每绕一圈就多露出一层，像楼梯一样往上收。层数越多，这个循环的次数就越多，这也是层数竞赛里一项容易被忽略的成本。

很多 3D NAND 还会把外围电路做在存储阵列的**正下方**，进一步节省面积。做法是先做外围电路，再回头在上面盖阵列——这样阵列不必和外围电路抢面积。

<!-- 图：3D NAND 剖面（交替堆叠层、垂直沟道孔、边缘的阶梯结构） -->

> [!NOTE]
> **📖 名词｜3D NAND**
>
> - **定义**：把存储单元沿着垂直方向堆叠的 NAND Flash，靠增加层数提高容量。
> - **现场用法**：「这一代又多叠了好几十层。」
> - **相关名词**：沟道孔、阶梯、字线置换、高深宽比刻蚀
> - **常见混淆**：层数不是唯一的指标。每个单元存几个比特、单元的大小、外围电路的位置，都会影响实际的容量密度和成本。

> [!TIP]
> **🔧 Know-how｜叠得越高，晶圆越容易弯**
>
> - **情境**：3D NAND 要在晶圆上堆叠数百层薄膜。
> - **做法**：仔细调整每一层薄膜的应力，让拉力和压力互相抵销，并持续测量晶圆的弯曲程度，必要时在晶圆背面铺上补偿用的薄膜。
> - **为什么**：每一层薄膜都有一点应力，数百层累积起来，就足以让整片晶圆翘曲。
> - **没做会怎样**：晶圆无法平贴在曝光机上，造成对准误差；严重时机械臂甚至无法正常取放晶圆。
> - **相关章节**：[第 5 章 薄膜](../../2-process-modules/05-thin-films/README.md)

---

## HBM：把 DRAM 叠起来

人工智能运算需要在处理器和存储器之间搬运大量数据。**HBM**（High Bandwidth Memory，高带宽存储器）把多颗 DRAM 芯片垂直叠在一起，紧贴在处理器旁边，让数据传输的带宽大幅提升。

它的原理不复杂：与其把总线拉得很宽、拉得很长，不如把存储器搬到处理器旁边，用几千条极短的导线同时传数据。

距离短，信号衰减少，带宽就上去了，而且还附带两个好处：

- 驱动电路可以做得小一点，功耗跟着下降
- 引脚数量不再是瓶颈，带宽可以靠「条数」而不是「速度」换

代价是散热。好几颗 DRAM 叠在一起，热量挤在很小的体积里，温度一高，DRAM 的数据保留时间就变差，刷新要更勤。

叠起来的 DRAM 芯片之间，靠穿过芯片的垂直导线连接，称为 **TSV**。

TSV 的孔径只有几微米，深度却是几十微米，等于要在硅里挖出一条深宽比十比一上下的细井，再均匀填满铜。填不满就会有空孔，整条导线等于开路。

制作 HBM 的主要步骤包括：做出 TSV、把晶圆磨薄到只剩几十微米、做出微小的凸块，再把 8 颗、12 颗甚至更多芯片叠起来键合。

这里有一个绕不过去的算术：**每一颗都要是好的，整叠才会是好的**。

八颗叠在一起，只要有一颗坏掉，整叠就报废，所以良率会随着层数一路掉。这也是为什么 HBM 的容量增加，靠的是「叠更多层」而不是「做更大的芯片」——大芯片的良率更难看。

因此 HBM 的做法是「先测再叠」：每一颗 DRAM 先经过测试，确认是良品（known good die）才拿去堆叠。这也让测试与封装的成本占掉整体很大一部分。

HBM 和处理器的集成方式，见[第 21 章](../../5-backend/21-advanced-packaging/README.md)。

> [!NOTE]
> **📖 名词｜TSV（Through-Silicon Via，硅通孔）**
>
> - **定义**：垂直贯穿整颗芯片、填满金属的导线，让上下叠在一起的芯片可以直接连通。
> - **现场用法**：「TSV 的孔太深，铜没有填满。」
> - **相关名词**：HBM、晶圆薄化、微凸块、3D 堆叠
> - **常见混淆**：TSV 和芯片内部的通孔（Via）不同。Via 只连接芯片内相邻的金属层，TSV 则贯穿整个硅基板。

> [!TIP]
> **🔧 Know-how｜存储器里藏着备用电路**
>
> - **情境**：一颗存储器有数十亿个存储单元，几乎不可能每个都完美。
> - **做法**：设计时预留备用的行与列。测试时找到坏掉的单元，就用熔丝把它切换到备用电路上，称为**修补**（Repair）。
> - **为什么**：只要坏掉的数量在可修补范围内，整颗芯片就能「救回来」。
> - **没做会怎样**：只要有一个单元坏掉，整颗芯片就得报废，存储器的良率会低到无法接受。
> - **相关章节**：[第 19 章 晶圆测试](../../5-backend/19-wafer-test/README.md)

---

## 每个比特的成本是怎么算的

存储器是一门「卖比特」的生意，所以整个产业盯的是一个数字：**每个比特的成本**。

它由三个东西决定：一片晶圆能做多少比特、这片晶圆卖多少钱、以及良率有多高。三个杠杆都有人拉，但难度完全不同。

| 成本杠杆 | 做法 | 限制 |
|---|---|---|
| 提高每片比特数 | 缩小单元、增加堆叠层数 | 微缩越来越难，层数越高刻蚀越慢 |
| 降低晶圆成本 | 用成熟设备、提高产能利用率 | 先进存储器也需要先进光刻 |
| 提高良率 | 工艺控制、备用电路修补 | 修补资源有限，坏太多就救不回来 |

DRAM 的难处在于微缩。单元已经小到电容几乎放不下，只能靠更复杂的电容形状、更高介电常数的材料、以及更精细的光刻撑着。

每一代的成长幅度都比上一代小，这也是为什么 DRAM 的世代代号从 1x、1y 一路用到希腊字母，而实际密度增加却越来越慢。

3D NAND 的难处相反：它的杠杆是层数，但层数不是免费的。沟道孔越深，刻蚀越慢、孔径越难均匀，填充也越难。

所以出现「先叠一半、做好再和另一半黏起来」的做法，等于用两次堆叠换一次更深的孔。多一道键合，就多一次对准与良率风险。

还有一个常被忽略的成本：**折旧**。存储器厂的设备投资以百亿美元计，这些钱不管产能开几成都要摊销，所以产能利用率直接决定每颗比特的成本。

这也是存储器价格会剧烈循环的原因——供过于求的时候，厂商宁可亏钱卖，也不愿意停线，因为停线之后摊销还在，单位成本反而更高。

> [!TIP]
> **🔧 Know-how｜层数竞赛的另一面**
>
> - **情境**：两家存储器厂在同一代互相比层数。
> - **做法**：除了层数，还要看每片晶圆能做出多少比特、良率有多高、后段封装配不配合得上。
> - **为什么**：层数只是「堆多高」，真正的成本是「每片能卖多少比特」；孔挖得越深，刻蚀与填充的时间越长，设备产能反而下降。
> - **没做会怎样**：只追层数，做出来的芯片每片成本反而更高。
> - **相关章节**：[第 16 章 良率分析](../../4-yield-and-quality/16-yield-analysis/README.md)

---

## 常见异常

| 异常 | 可能原因 | 结果 |
|---|---|---|
| 电容绝缘层漏电 | 绝缘层太薄、有针孔、界面缺陷 | 数据保留时间不足，整批报废或降级 |
| 埋入式字线绝缘不良 | 沟槽侧壁粗糙、填充有空隙 | 关闭时漏电，邻近单元互相干扰 |
| 位线或字线短路 | 光刻偏移、刻蚀残留金属 | 整条线上的单元全失效，修补也救不完 |
| 沟道孔弯曲 | 高深宽比刻蚀的等离子体不均 | 孔径上下不一致，后续填充失败 |
| 沟道孔未穿透 | 刻蚀时间不足、堆叠厚度不均 | 那一串单元全部不导通 |
| 阶梯接触未接通 | 阶梯刻蚀深度不对、接触孔偏移 | 整层无法控制，容量直接少一截 |
| 字线置换残留 | 氮化层没挖干净、金属填充不足 | 电阻升高，相邻层之间短路 |
| TSV 填充空洞 | 深孔电镀不均、添加剂失效 | 开路或可靠性不良，整叠报废 |
| 修补资源用尽 | 缺陷太多、备用行列不够 | 无法修补，整颗芯片报废 |

---

## 本章重点

1. 存储器由大量相同的存储单元组成，追求密度和每个比特的成本，工艺逻辑和逻辑芯片完全不同。
2. DRAM 用一个晶体管加一个电容存放数据，读取是破坏性的，所以必须写回与定期刷新。
3. 3D NAND 不再缩小单元，而是把存储单元往上堆叠到数百层，并用字线置换把占位层换成金属。
4. HBM 用 TSV 把多颗 DRAM 叠在一起，提供极高的带宽；层数越多，良率相乘的压力越大。
5. 存储器靠备用电路修补坏掉的单元，提高良率；每个比特的成本则由密度、晶圆成本与良率共同决定。

---

## 延伸阅读

- Rino Micheloni、Luca Crippa、Alessia Marelli，《Inside NAND Flash Memories》
- Bruce Jacob、Spencer W. Ng、David T. Wang，《Memory Systems: Cache, DRAM, Disk》

---

[← 上一章：第 12 章 先进晶体管结构](../../3-integration/12-advanced-transistors/README.md) ｜ [目录](../../README.md) ｜ [下一章：第 14 章 「几纳米」是什么意思 →](../../3-integration/14-process-nodes/README.md)
