Repository: Icstick/Semiconductor_Manufacturing_Introduction

<div align="center">

# 半導體製造概論<br>Introduction to Semiconductor Manufacturing

## [English](en/README.md) ｜ [繁體中文](zh-TW/README.md) ｜ [简体中文](zh-CN/README.md) ｜ [日本語](ja/README.md) ｜ [한국어](ko/README.md)
</div>

An open, beginner-friendly book that follows one silicon wafer from sand, through the fab, test and packaging, until it becomes a chip. There are no formulas, but every chapter explains the mechanism behind the step, gives you the order of magnitude to hold on to, tells you what goes wrong when it is done badly, and shows how each step is coupled to the one before and after it. Term boxes and know-how boxes sit in every chapter. No background in semiconductor physics is needed.

---

## Contents · 目錄 · 目次 · 목차

### Part 0: Before You Start · 第 0 部 開始之前 · 第 0 部 はじめる前に · 제0부 시작하기 전에

| 章 | English | 繁體中文 | 简体中文 | 日本語 | 한국어 |
| :---:|---|---|---|---|---|
| 0 | [The Big Picture](en/0-before-you-start/00-overview/README.md) | [半導體製造全景](zh-TW/0-before-you-start/00-overview/README.md) | [半导体制造全景](zh-CN/0-before-you-start/00-overview/README.md) | [半導体製造の全体像](ja/0-before-you-start/00-overview/README.md) | [반도체 제조의 전체 그림](ko/0-before-you-start/00-overview/README.md) |
| 1 | [How a Fab Works](en/0-before-you-start/01-how-a-fab-works/README.md) | [晶圓廠如何運作](zh-TW/0-before-you-start/01-how-a-fab-works/README.md) | [晶圆厂如何运行](zh-CN/0-before-you-start/01-how-a-fab-works/README.md) | [ファブの仕組み](ja/0-before-you-start/01-how-a-fab-works/README.md) | [팹은 어떻게 돌아가는가](ko/0-before-you-start/01-how-a-fab-works/README.md) |

<!-- source: zh-TW/2-process-modules/08-cmp/README.md | sha: 36fe06e24dd3 -->

# 第 8 章　CMP：把晶圆磨平

> 📍 **晶圆位置**
>
> - 前一站：薄膜沉积，表面因为底下的图形而高低不平
> - **本章：CMP，把晶圆表面磨平**
> - 下一站：清洗，然后进行下一层光刻

---

## 为什么要磨平

每做完一层图形再铺上薄膜，表面就会顺着底下的图形起伏。

薄膜沉积是「沿着地形长」的：底下的线条有多高，上面那层膜就有多高，差别只在膜本身有多厚。层数一多，晶圆表面就像丘陵地一样。

这个起伏有多大？一层金属或介电层通常是数百纳米厚，而底下图形造成的高低差可以和膜厚同一个量级。

叠个十几层，累积下来可以到微米级。

回头看[第 4 章 光刻](../../2-process-modules/04-lithography/README.md)：图形越细，能清楚成像的焦距范围越浅，先进节点的景深只有几十纳米。

**微米级的高低差，配上几十纳米的景深**——差了两个数量级，意思是晶圆上大部分区域根本对不到焦。

这会带来两个问题：

- **光刻对不准焦**：表面高低差太大，高处和低处无法同时清楚。这不是「画质变差」而已，是整片晶圆的图形尺寸一起偏掉。
- **多余的材料去不掉**：例如铜导线的做法，是先把铜铺满整片晶圆，再把沟槽外多余的铜去掉，见[第 10 章](../../2-process-modules/10-metallization/README.md)。要把「整片」变成「只留在沟里」，靠的不是光刻和刻蚀。

所以 CMP 在流程里同时扮演两个角色：一个是**平坦化**，让下一层光刻有焦可对。

另一个是**移除**，把不该留的材料削掉，只留下该留的。

**化学机械抛光**（Chemical Mechanical Planarization，CMP）就是用来解决这些问题的。就像盖房子时，每一层楼板都要先抹平，才能继续往上盖。

没有它，多层导线的层数很快就会被累积的高低差卡住。

在 CMP 成熟之前，产业试过两条路：把绝缘层加热到软化、填平低洼处（现场叫「回流」），或用光刻胶把表面涂平、再连同底下的材料一起刻蚀掉（叫「回蚀」）。

两者都能应付两三层，但一个要靠高温、材料有限，另一个的选择比很难控制。

CMP 的价值在于它是**纯粹的物理减法**：不管底下是什么材料、什么图形，压上去磨，高的地方就会先被磨掉。代价是它一样毫不留情——这是后面所有麻烦的来源。

> [!NOTE]
> **📖 名词｜CMP（Chemical Mechanical Planarization，化学机械抛光）**
>
> - **定义**：结合化学反应与机械研磨，把晶圆表面磨平或去除多余材料的工艺。
> - **现场用法**：「这层 CMP 磨过头了」，现场也常直接说「研磨」。
> - **相关名词**：抛光液、抛光垫、Dishing、Erosion
> - **常见混淆**：CMP 不只是用砂纸磨东西，化学作用同样重要。不同材料要用不同配方的抛光液，才能磨得又快又平。

---

## CMP 怎么运行

CMP 设备的主要零件：

- **抛光垫**：贴在旋转平台上的发泡材料，表面有许多微小的孔洞，像海绵一样把抛光液留在表面。
- **抛光液**（Slurry）：含有微小研磨颗粒和化学品的液体。颗粒尺寸在数十纳米，比可见光的波长还小一个量级。
- **抛光头**：把晶圆正面朝下压在抛光垫上，并控制不同区域的压力。
- **修整器**：表面有钻石颗粒的圆盘，持续刮磨抛光垫，让它保持粗糙。

晶圆和抛光垫各自旋转，两者之间有一层流动的抛光液。平台转速在数十到一百多转之间，晶圆承受的压力是每平方厘米数百克——比人手按压重一些，但远不到压碎的等级。

<!-- 图：CMP 设备示意（旋转平台、抛光垫、抛光头、抛光液喷嘴、修整器） -->

抛光液中的化学品先让表面变软或起反应，研磨颗粒再把变软的这层磨掉。凸起处压力比较大，磨得比较快，所以表面会越磨越平。

这里的分工很重要：**化学负责把难磨的变成好磨的，机械负责把它带走。**

如果只有化学，反应是各向同性的——每个地方一起被吃掉，高低差不会消失，只是整体矮一截。

如果只有机械，那就是拿砂纸磨：刮伤多、颗粒堵在表面，而且不同材料被磨掉的速度完全由硬度决定，工程师没有办法调整。

两者合起来，才有真正的**选择性**：同一种抛光液对氧化硅磨得快、对氮化硅磨得慢。CMP 能停在该停的地方，靠的就是这个。

---

## 原理：为什么凸起的地方磨得比较快

CMP 看起来像用砂纸磨，但它比砂纸精巧得多，也脆弱得多。整件事可以拆成四个关键。

**第一个关键：抛光垫会变形。** 它不是硬板，是一片有弹性的发泡材料。它压在有起伏的晶圆上时，凸起处的局部压力高，凹陷处的压力低，甚至碰不到。研磨速率大致随压力上升，所以凸起处磨得快，表面自己就趋向平坦。这个现象叫**自平坦化**。

**第二个关键：这个「自」有上限。** 图形尺寸小的时候压力差明显；一旦图形区域大到某个程度（几微米以上），抛光垫就会整片塌下去贴住低处。

压力差被摊平，两边就磨得一样快。

**平坦化只在「小尺度」有效，大尺度要靠设计和填充图形去补。** 这是整章最重要的一句，也是碟化和侵蚀的根源。

**第三个关键：抛光液的供给。** 抛光液不是无限量浇在表面，它要靠抛光垫的孔洞带到晶圆和垫子之间。图形密的区域消耗快，供给跟不上，密集区的研磨行为就和空旷区不一样。

**第四个关键：抛光垫的状态会随时间改变。** 抛光垫用久了，表面被压实、孔洞被磨屑填满，变得光滑，现场叫「釉化」。

釉化之后研磨速率掉下来、均匀度变差。

这就是为什么设备上要装修整器：它的作用不是磨晶圆，而是**磨抛光垫**，把表面重新打毛。修整做得好不好，直接决定抛光垫的寿命和每一片的一致性。

真正能调的，其实只有几个旋钮：压力、转速、抛光液配方与流量、抛光垫的状态。

每个旋钮都不是单向的——压力大磨得快，但刮伤和碟化也重；转速高产能好，但表面温度上升会改变化学反应速率。

这就是 CMP 在现场给人的感觉：**什么都能调，但每一个调整都要付代价。**

---

## CMP 用在哪里

一片先进逻辑晶圆会经过十几到二十几次 CMP，每次目的都不太一样：

| 种类 | 做什么 | 相关章节 |
|---|---|---|
| STI CMP | 隔离沟槽填入氧化硅后，把多余的氧化硅磨掉 | [第 11 章](../../3-integration/11-cmos-process-flow/README.md) |
| 介电层 CMP | 把绝缘层的表面磨平，让下一层光刻有焦可对 | 本章 |
| 钨 CMP | 去除接触孔以外多余的钨 | [第 10 章](../../2-process-modules/10-metallization/README.md) |
| 铜 CMP | 去除导线以外多余的铜 | [第 10 章](../../2-process-modules/10-metallization/README.md) |
| 金属栅极 CMP | 把多余的金属栅极材料磨掉、露出栅极顶面 | [第 12 章](../../3-integration/12-advanced-transistors/README.md) |

不同种类的 CMP 抛光液完全不同，设备也常分开——金属和氧化物抛光液一旦混到就会互相污染。这和[第 9 章 清洗](../../2-process-modules/09-cleaning/README.md)讲的交叉污染是同一个道理。

---

## 磨到哪里该停

CMP 也需要终点检测。磨不够，该去掉的材料还在；磨过头，底下的材料和图形一起被削掉。可是磨掉的材料已经不见了，补不回来。

现场判断终点有三种办法，通常一起用：

- **时间控制**：用前几批的结果算出「这批该磨几秒」。最简单也最脆弱——抛光垫老化、抛光液批次差异，都会让同样的时间磨出不同的结果。

File: zh-CN/2-process-modules/08-cmp/README.md
<!-- source: zh-TW/2-process-modules/08-cmp/README.md | sha: 36fe06e24dd3 -->

# 第 8 章　CMP：把晶圆磨平

> 📍 **晶圆位置**
>
> - 前一站：薄膜沉积，表面因为底下的图形而高低不平
> - **本章：CMP，把晶圆表面磨平**
> - 下一站：清洗，然后进行下一层光刻

---

## 为什么要磨平

每做完一层图形再铺上薄膜，表面就会顺着底下的图形起伏。

薄膜沉积是「沿着地形长」的：底下的线条有多高，上面那层膜就有多高，差别只在膜本身有多厚。层数一多，晶圆表面就像丘陵地一样。

这个起伏有多大？一层金属或介电层通常是数百纳米厚，而底下图形造成的高低差可以和膜厚同一个量级。

叠个十几层，累积下来可以到微米级。

回头看[第 4 章 光刻](../../2-process-modules/04-lithography/README.md)：图形越细，能清楚成像的焦距范围越浅，先进节点的景深只有几十纳米。

**微米级的高低差，配上几十纳米的景深**——差了两个数量级，意思是晶圆上大部分区域根本对不到焦。

这会带来两个问题：

- **光刻对不准焦**：表面高低差太大，高处和低处无法同时清楚。这不是「画质变差」而已，是整片晶圆的图形尺寸一起偏掉。
- **多余的材料去不掉**：例如铜导线的做法，是先把铜铺满整片晶圆，再把沟槽外多余的铜去掉，见[第 10 章](../../2-process-modules/10-metallization/README.md)。要把「整片」变成「只留在沟里」，靠的不是光刻和刻蚀。

所以 CMP 在流程里同时扮演两个角色：一个是**平坦化**，让下一层光刻有焦可对。

另一个是**移除**，把不该留的材料削掉，只留下该留的。

**化学机械抛光**（Chemical Mechanical Planarization，CMP）就是用来解决这些问题的。就像盖房子时，每一层楼板都要先抹平，才能继续往上盖。

没有它，多层导线的层数很快就会被累积的高低差卡住。

在 CMP 成熟之前，产业试过两条路：把绝缘层加热到软化、填平低洼处（现场叫「回流」），或用光刻胶把表面涂平、再连同底下的材料一起刻蚀掉（叫「回蚀」）。

两者都能应付两三层，但一个要靠高温、材料有限，另一个的选择比很难控制。

CMP 的价值在于它是**纯粹的物理减法**：不管底下是什么材料、什么图形，压上去磨，高的地方就会先被磨掉。代价是它一样毫不留情——这是后面所有麻烦的来源。

> [!NOTE]
> **📖 名词｜CMP（Chemical Mechanical Planarization，化学机械抛光）**
>
> - **定义**：结合化学反应与机械研磨，把晶圆表面磨平或去除多余材料的工艺。
> - **现场用法**：「这层 CMP 磨过头了」，现场也常直接说「研磨」。
> - **相关名词**：抛光液、抛光垫、Dishing、Erosion
> - **常见混淆**：CMP 不只是用砂纸磨东西，化学作用同样重要。不同材料要用不同配方的抛光液，才能磨得又快又平。

---

## CMP 怎么运行

CMP 设备的主要零件：

- **抛光垫**：贴在旋转平台上的发泡材料，表面有许多微小的孔洞，像海绵一样把抛光液留在表面。
- **抛光液**（Slurry）：含有微小研磨颗粒和化学品的液体。颗粒尺寸在数十纳米，比可见光的波长还小一个量级。
- **抛光头**：把晶圆正面朝下压在抛光垫上，并控制不同区域的压力。
- **修整器**：表面有钻石颗粒的圆盘，持续刮磨抛光垫，让它保持粗糙。

晶圆和抛光垫各自旋转，两者之间有一层流动的抛光液。平台转速在数十到一百多转之间，晶圆承受的压力是每平方厘米数百克——比人手按压重一些，但远不到压碎的等级。

<!-- 图：CMP 设备示意（旋转平台、抛光垫、抛光头、抛光液喷嘴、修整器） -->

抛光液中的化学品先让表面变软或起反应，研磨颗粒再把变软的这层磨掉。凸起处压力比较大，磨得比较快，所以表面会越磨越平。

这里的分工很重要：**化学负责把难磨的变成好磨的，机械负责把它带走。**

如果只有化学，反应是各向同性的——每个地方一起被吃掉，高低差不会消失，只是整体矮一截。

如果只有机械，那就是拿砂纸磨：刮伤多、颗粒堵在表面，而且不同材料被磨掉的速度完全由硬度决定，工程师没有办法调整。

两者合起来，才有真正的**选择性**：同一种抛光液对氧化硅磨得快、对氮化硅磨得慢。CMP 能停在该停的地方，靠的就是这个。

---

## 原理：为什么凸起的地方磨得比较快

CMP 看起来像用砂纸磨，但它比砂纸精巧得多，也脆弱得多。整件事可以拆成四个关键。

**第一个关键：抛光垫会变形。** 它不是硬板，是一片有弹性的发泡材料。它压在有起伏的晶圆上时，凸起处的局部压力高，凹陷处的压力低，甚至碰不到。研磨速率大致随压力上升，所以凸起处磨得快，表面自己就趋向平坦。这个现象叫**自平坦化**。

**第二个关键：这个「自」有上限。** 图形尺寸小的时候压力差明显；一旦图形区域大到某个程度（几微米以上），抛光垫就会整片塌下去贴住低处。

压力差被摊平，两边就磨得一样快。

**平坦化只在「小尺度」有效，大尺度要靠设计和填充图形去补。** 这是整章最重要的一句，也是碟化和侵蚀的根源。

**第三个关键：抛光液的供给。** 抛光液不是无限量浇在表面，它要靠抛光垫的孔洞带到晶圆和垫子之间。图形密的区域消耗快，供给跟不上，密集区的研磨行为就和空旷区不一样。

**第四个关键：抛光垫的状态会随时间改变。** 抛光垫用久了，表面被压实、孔洞被磨屑填满，变得光滑，现场叫「釉化」。

釉化之后研磨速率掉下来、均匀度变差。

这就是为什么设备上要装修整器：它的作用不是磨晶圆，而是**磨抛光垫**，把表面重新打毛。修整做得好不好，直接决定抛光垫的寿命和每一片的一致性。

真正能调的，其实只有几个旋钮：压力、转速、抛光液配方与流量、抛光垫的状态。

每个旋钮都不是单向的——压力大磨得快，但刮伤和碟化也重；转速高产能好，但表面温度上升会改变化学反应速率。

这就是 CMP 在现场给人的感觉：**什么都能调，但每一个调整都要付代价。**

---

## CMP 用在哪里

一片先进逻辑晶圆会经过十几到二十几次 CMP，每次目的都不太一样：

| 种类 | 做什么 | 相关章节 |
|---|---|---|
| STI CMP | 隔离沟槽填入氧化硅后，把多余的氧化硅磨掉 | [第 11 章](../../3-integration/11-cmos-process-flow/README.md) |
| 介电层 CMP | 把绝缘层的表面磨平，让下一层光刻有焦可对 | 本章 |
| 钨 CMP | 去除接触孔以外多余的钨 | [第 10 章](../../2-process-modules/10-metallization/README.md) |
| 铜 CMP | 去除导线以外多余的铜 | [第 10 章](../../2-process-modules/10-metallization/README.md) |
| 金属栅极 CMP | 把多余的金属栅极材料磨掉、露出栅极顶面 | [第 12 章](../../3-integration/12-advanced-transistors/README.md) |

不同种类的 CMP 抛光液完全不同，设备也常分开——金属和氧化物抛光液一旦混到就会互相污染。这和[第 9 章 清洗](../../2-process-modules/09-cleaning/README.md)讲的交叉污染是同一个道理。

---

## 磨到哪里该停

CMP 也需要终点检测。磨不够，该去掉的材料还在；磨过头，底下的材料和图形一起被削掉。可是磨掉的材料已经不见了，补不回来。

现场判断终点有三种办法，通常一起用：

- **时间控制**：用前几批的结果算出「这批该磨几秒」。最简单也最脆弱——抛光垫老化、抛光液批次差异，都会让同样的时间磨出不同的结果。
- **摩擦力与马达电流**：从一种材料磨到另一种材料时，摩擦系数改变，马达电流也跟着变，设备看到就知道到了。
- **光学测量**：用光打在晶圆表面，看反射光谱的变化。薄膜厚度不同，反射的颜色也不同。

很多工艺还会在下方先铺一层比较耐磨的**停止层**（Polish Stop Layer），让抛光在碰到它时自然慢下来，典型作法是氧化硅 CMP 停在氮化硅上。有了停止层，终点检测就不是猜时间，而是等它自己停。

**但实务上没有人真的只磨到「刚好」。** 晶圆表面各点的研磨速率不可能完全一致，只磨到理论上该停的时间，速率慢的区域就会残留。

所以工厂一定会多磨一点，这叫**过度抛光**（Over-polish）。

多磨的比例通常是几成。这正是碟化和侵蚀的主要来源：为了确保每一点都磨干净，只好让已经磨到的地方再被磨一次。

过度抛光的比例，本质上是在「残留」和「碟化」之间选一个比较能接受的失败方式。

抛光垫和抛光液都是消耗品，用久了速度会改变。工厂通常会根据前几批的测量结果，自动微调下一批的抛光时间，见[第 17 章 工艺控制](../../4-yield-and-quality/17-process-control/README.md)。这是 CMP 这种「没有即时读数」的步骤唯一能维持稳定的办法。

> [!TIP]
> **🔧 Know-how｜CMP 是全流程里少数不能重来的步骤**
>
> - **情境**：测量发现某一层磨过头，膜厚低于规格。
> - **做法**：没办法补。只能报废、降级，或由工程师评估这片晶圆能不能带着偏差继续做下去。
> - **为什么**：光刻可以重涂光刻胶（Rework），刻蚀在某种程度内可以重做，但 CMP 磨掉的材料不会回来。
> - **没做会怎样**：如果没有及早拦下，偏差会跟着晶圆走到后面的每一层，最后变成「做了二十层才发现不能卖」。
> - **相关章节**：[第 18 章 异常处理与工程变更](../../4-yield-and-quality/18-abnormality-handling/README.md)

---

## 磨平的麻烦：碟化与侵蚀

CMP 并不是在任何地方都磨得一样多。软的材料比硬的材料容易磨，图形密的区域和疏的区域也磨得不一样，因此会出现两种典型的问题。

**碟化（Dishing）**发生在单一条宽导线内部。宽导线中间没有东西顶着，抛光垫压下去时会微微下陷；加上金属比周围的介电层软，结果就是导线中间被磨得凹下去，像一个盘子。

线越宽，凹得越深。

**侵蚀（Erosion）**发生在图形密集的区域。密集区的抛光垫接触面积小，单位面积承受的压力大，整片被磨得比周围低。它通常和碟化一起出现：区里每条线都在碟化，整区又一起被磨低。

<!-- 图：Dishing 与 Erosion 的剖面对照 -->

> [!NOTE]
> **📖 名词｜碟化与侵蚀（Dishing / Erosion）**
>
> - **定义**：碟化是较宽的金属导线中间被磨得凹下去，像一个盘子；侵蚀是导线密集的整个区域被磨得比周围低。
> - **现场用法**：「大面积金属的 Dishing 太严重。」
> - **相关名词**：图形密度、填充图形、过度抛光
> - **常见混淆**：碟化发生在「单一条宽导线」内部，侵蚀则是「一整片密集区域」一起变低，两者的原因和解法不同。

这两种缺陷的量级是几纳米到几十纳米，在先进节点和线宽本身同一个量级——一条线被磨薄一成，电阻就上升一成。

而且它不会只影响这一层：磨凹的地方，下一层光刻会失焦，下一层 CMP 又要多磨一点去补，误差一层层叠上去。

所以 CMP 的良率问题有个特征：**它在发生的当下通常看不出来。**

磨完的晶圆表面看起来是平的，要等量到电阻、或等十几层之后光刻开始失焦，才回头发现是某一层磨坏了。

---

## 填充图形：为了磨得平

为了让 CMP 磨得均匀，芯片上图形太少的空旷区域，会被自动补上一些**不通电的填充图形**（Dummy Fill），让整颗芯片的图形密度尽量平均。设计芯片时也必须遵守图形密度的规则——规则通常会规定，在每一个固定大小的窗口里，图形占的比例要落在某个范围内。

填充图形不是随便撒的，它要同时满足几个互相拉扯的条件：

- **对 CMP 有用**：密度要补到跟邻近区域接近，否则等于没补。
- **对电学特性无害**：不能和真正的导线靠太近，否则会产生寄生电容、拖慢信号。高频和模拟电路对这一点特别敏感。
- **对其他步骤也无害**：填充图形也会影响刻蚀的负载效应和光刻的邻近效应。

> [!TIP]
> **🔧 Know-how｜芯片里有很多不通电的图形**
>
> - **情境**：用显微镜观察芯片，会发现很多没有连到任何电路的小方块。
> - **做法**：设计流程的最后，软件会在空旷的区域自动补上填充图形，让各区的图形密度落在规定范围内。
> - **为什么**：CMP 的抛光速率和图形密度有关，密度不均匀，就会磨得一边高一边低。
> - **没做会怎样**：表面不平，导致光刻失焦、导线厚度不一致，甚至金属残留造成短路。
> - **相关章节**：[第 4 章 光刻](../../2-process-modules/04-lithography/README.md)

---

## 一片晶圆磨一次要花多少钱、多久

CMP 的成本结构和光刻刚好相反。光刻贵在设备，CMP 贵在消耗品。

| 成本项目 | 内容 | 特性 |
|---|---|---|
| 抛光液 | 每片用掉数百毫升；金属抛光液比氧化物抛光液贵一个档次 | 变动成本，和片数成正比，是最大的单项支出之一 |
| 抛光垫与修整器 | 抛光垫几百片换一次，修整器的寿命更短 | 半变动成本，和设备运转时间成正比 |
| 设备折旧 | 研磨平台、抛光头、清洗模块的摊销 | 固定成本；单价远低于曝光机，但一个流程要用好几台 |
| 水、电与废液 | 大量纯水冲洗、含金属离子的废液要处理 | 变动成本，环保法规越严越贵 |
| 测量与抽检 | 膜厚、碟化、缺陷的测量 | 间接成本 |

一片的研磨时间通常在一两分钟上下，加上上下片、冲洗、干燥，一台设备每小时产能数十片。

这比曝光机高一个档次，听起来很划算——但一片晶圆要做十几二十次 CMP，乘起来就很可观。

CMP 的产能规划方式也和光刻不同。光刻的瓶颈是一台很贵的机器，会想办法让它满载；CMP 的瓶颈是很多台不贵的机器加很多耗材，扩产靠加设备、换更快干的抛光液。

这也是为什么 CMP 区的设备数量通常比光刻区多很多：**它不是贵而慢的步骤，而是便宜但要做很多次的步骤。**

还有一笔账常被忽略：研磨废液不能直接排放，铜 CMP 的废液尤其麻烦。这笔钱不在工艺工程师的账上，但在工厂的账上。

---

## 常见异常

CMP 工程师盯的指标，和出问题时的异常，其实是同一组东西：

| 指标 | 看什么 | 超规的后果 |
|---|---|---|
| 去除速率（Removal Rate） | 单位时间磨掉多少厚度 | 膜厚不到位，后面工艺全部偏移 |
| 片内均匀度（WIWNU） | 同一片晶圆中心到边缘的差异 | 边缘膜厚不足，良率分布变成环形 |
| 片间与设备间一致性 | 同一批、不同设备磨出来的差异 | 混批时无法互换，排队被打乱 |
| 碟化与侵蚀 | 宽线中央与密集区的凹陷深度 | 导线变薄、电阻升高、后续光刻失焦 |
| 缺陷 | 刮伤、颗粒、金属残留 | 直接造成短路、断路 |

其中「片内均匀度」最难处理。晶圆边缘的抛光液供给比较充足、压力分布也和中心不同，所以边缘通常磨得比较快或比较慢。

抛光头的多区压力控制就是为了补这个：把晶圆分成几个同心圆区域，各自加不同的背压。

上面任何一项守不住，就变成这些异常：

| 异常 | 可能原因 | 结果 |
|---|---|---|
| 磨过头或磨不够 | 抛光速率改变、终点判断错误、过度抛光比例设错 | 膜厚不合格 |
| 碟化与侵蚀 | 图形密度不均、过度抛光、抛光液选择比不足 | 导线变薄、电阻变高 |
| 刮伤 | 抛光液中有大颗粒、抛光垫异常、修整器掉钻石 | 断路或短路 |
| 金属残留 | 金属没有磨干净、终点判断太早 | 相邻导线短路 |
| 腐蚀 | 铜表面接触化学品太久、清洗不及时 | 导线损伤 |
| 片内不均匀 | 抛光头压力分布不对、抛光垫磨损不均 | 边缘或中心一整圈不良 |
| 抛光垫釉化 | 修整不足、修整器磨损 | 去除速率下降，批间漂移 |
| 微粒残留 | 清洗不完全、抛光液干在表面 | 缺陷增加，影响下一层光刻 |

> [!TIP]
> **🔧 Know-how｜CMP 之后要马上清洗**
>
> - **情境**：晶圆刚磨完，表面沾满抛光液和研磨颗粒。
> - **做法**：CMP 设备内部通常集成了清洗模块，晶圆磨完后立刻刷洗、冲净并烘干，干干净净地离开设备，现场称为「干进干出」。
> - **为什么**：抛光液一旦在晶圆表面干掉，颗粒会牢牢粘住，很难再洗掉。
> - **没做会怎样**：残留的颗粒变成缺陷，影响后续的薄膜和光刻，造成良率损失。
> - **相关章节**：[第 9 章 清洗与污染控制](../../2-process-modules/09-cleaning/README.md)

---

## 本章重点

1. 层数一多表面就不平，CMP 让光刻能对准焦，也能去除多余的金属，是多层导线做下去的前提。
2. CMP 靠化学让表面变软、靠研磨颗粒把材料带走；只有化学或只有机械都不成立。
3. 自平坦化只在小尺度有效，大尺度要靠图形密度规则和填充图形去补。
4. 实务上一定会过度抛光，而它正是碟化和侵蚀的来源；CMP 磨掉的材料补不回来。
5. 抛光液干掉就很难清除，所以 CMP 后要立即清洗；填充图形则让图形密度更平均。

---

## 延伸阅读

- Peter Van Zant，《Microchip Fabrication》，平坦化相关章节
- Hong Xiao，《Introduction to Semiconductor Manufacturing Technology》，CMP 章节
- Joseph M. Steigerwald、Shyam P. Murarka、Ronald J. Gutmann，《Chemical Mechanical Planarization of Microelectronic Materials》

---

[← 上一章：第 7 章 离子注入与热处理](../../2-process-modules/07-ion-implantation/README.md) ｜ [目录](../../README.md) ｜ [下一章：第 9 章 清洗与污染控制 →](../../2-process-modules/09-cleaning/README.md)
