Repository: Icstick/Semiconductor_Manufacturing_Introduction

<div align="center">

# 半導體製造概論<br>Introduction to Semiconductor Manufacturing

## [English](en/README.md) ｜ [繁體中文](zh-TW/README.md) ｜ [简体中文](zh-CN/README.md) ｜ [日本語](ja/README.md) ｜ [한국어](ko/README.md)
</div>

An open, beginner-friendly book that follows one silicon wafer from sand, through the fab, test and packaging, until it becomes a chip. There are no formulas, but every chapter explains the mechanism behind the step, gives you the order of magnitude to hold on to, tells you what goes wrong when it is done badly, and shows how each step is coupled to the one before and after it. Term boxes and know-how boxes sit in every chapter. No background in semiconductor physics is needed.

---

## Contents · 目錄 · 目次 · 목차

### Part 0: Before You Start · 第 0 部 開始之前 · 第 0 部 はじめる前に · 제0부 시작하기 전에

| 章 | English | 繁體中文 | 简体中文 | 日本語 | 한국어 |
| :---:|---|---|---|---|---|
| 0 | [The Big Picture](en/0-before-you-start/00-overview/README.md) | [半導體製造全景](zh-TW/0-before-you-start/00-overview/README.md) | [半导体制造全景](zh-CN/0-before-you-start/00-overview/README.md) | [半導体製造の全体像](ja/0-before-you-start/00-overview/README.md) | [반도체 제조의 전체 그림](ko/0-before-you-start/00-overview/README.md) |
| 1 | [How a Fab Works](en/0-before-you-start/01-how-a-fab-works/README.md) | [晶圓廠如何運作](zh-TW/0-before-you-start/01-how-a-fab-works/README.md) | [晶圆厂如何运行](zh-CN/0-before-you-start/01-how-a-fab-works/README.md) | [ファブの仕組み](ja/0-before-you-start/01-how-a-fab-works/README.md) | [팹은 어떻게 돌아가는가](ko/0-before-you-start/01-how-a-fab-works/README.md) |

<!-- source: zh-TW/2-process-modules/07-ion-implantation/README.md | sha: 712d392533f1 -->

# 第 7 章　离子注入与热处理：改变硅的电学特性

> 📍 **晶圆位置**
>
> - 前一站：光刻，光刻胶已经挡住不需要注入的区域
> - **本章：离子注入与退火，在指定区域加入杂质，改变电学特性**
> - 下一站：去除光刻胶、清洗

---

## 为什么要注入

第 2 章提到，硅要加入少量杂质才会变成 N 型或 P 型。晶体管需要很多不同的掺杂区域，例如 N 井、P 井、源极、漏极，而且每一区的**位置、浓度和深度**都要精准控制。

一个先进的逻辑产品，这种区域有十几种：

- **井**：把整块区域变成 N 型或 P 型，当作晶体管的底
- **阈值电压调整**：在沟道表面浅浅一层，决定晶体管什么时候导通
- **源极与漏极**：电流进出的地方，浓度高
- **延伸区**：源漏极靠沟道那一小段，浅而浓，用来压制短沟道效应
- **多晶硅栅极**：栅极本身也要掺杂，才有导电性
- **隔离与保护环**：防止邻近器件互相干扰

早期的做法是把晶圆放在高温的杂质气体中，让杂质慢慢扩散进硅里，但很难精准控制。现代工艺改用**离子注入**：把杂质原子变成离子，加速后直接「射」进硅里。就像用一把能精准控制子弹数量和速度的枪，把杂质打到指定的位置和深度。

扩散法难控制的地方，在于它只有一个方向：从表面往里面，浓度由表面往内递减，深度靠温度和时间决定。想要「在某个深度有一层浓度比较高的区域」，扩散法几乎做不到。

注入把这件事拆成两个独立的旋钮：打了多少颗（剂量）和打得多深（能量）。这两个旋钮分开转，工程师才有办法做出「浅而浓」「深而淡」这种扩散法做不出来的分布。

还有一个更关键的差别：注入可以在接近室温下进行。

这件事听起来不重要，但它决定了整个工艺能不能这样排：因为温度低，**光刻胶可以留下来当掩模**。光刻先在晶圆上画出开口，离子只从开口进去，其他地方被光刻胶挡住——「只掺杂在某些区域」这件事，是靠光刻加注入一起完成的。

换成高温扩散，光刻胶早就烧掉了，只能靠氧化层这种硬掩模，做法完全不同。

| 元素 | 类型 | 特性 | 常见用途 |
|---|---|---|---|
| 硼 | P 型 | 轻，同样能量下打得最深，容易穿过光刻胶 | 井、阈值电压调整 |
| 磷 | N 型 | 中等重量 | 井、源极漏极 |
| 砷 | N 型 | 重，打得浅而陡 | 浅的源极漏极 |
| 铟 | P 型 | 更重，可以做得极浅 | 先进节点的浅结 |
| 锗 | 不掺杂 | 本身不提供载流子，只把晶格打乱 | 预非晶化 |
| 碳 | 不掺杂 | 抑制杂质扩散 | 压制硼的扩散 |

---

## 原理：离子停在哪里，是谁决定的

一颗离子射进硅里，会一路撞。它撞到两种东西：一种是硅的原子核，另一种是原子外围的电子。

撞到原子核，是「硬碰硬」：离子会被弹开一个大角度，同时把那个硅原子撞离原本的位置。这就是晶格损伤的来源，也是离子减速最快的时候。

撞到电子，是「软磨」：电子太轻，挡不住离子，但每一次都会带走一点能量。这种损失很小，可是次数多，累积起来很可观。

离子的质量决定它主要靠哪一种方式减速。

硼很轻，撞到原子核的机会小，大部分能量都花在「软磨」上，所以走得深；砷很重，一进硅就开始硬碰硬，能量掉得快，所以停得浅。同样的能量，硼可以打到砷的好几倍深——这是选元素时第一个要考虑的事。

能量决定「总共能撞多久」，质量决定「怎么撞」，两者合起来决定离子停在哪个深度。

而离子停下来的深度不是一个定值，是一条分布：大部分停在某一层附近，上下各有一些。

所以注入后的杂质分布像一座山，不是一块阶梯。

这座山的形状很重要。

山的顶点是浓度最高的地方，山腰是浓度渐减的区域。后面的退火会把山压矮、拉宽，但不会把它变成阶梯——这也是为什么「结深」这种规格，讲的往往是浓度降到某个值的那个位置。

> [!NOTE]
> **📖 名词｜沟道效应（Channeling）**
>
> - **定义**：离子沿着晶体的原子排列空隙前进，一路上很少撞到原子核，因此跑得比预期深很多。
> - **现场用法**：「这批的结太深，可能是沟道效应，角度再偏一点。」
> - **相关名词**：倾斜角、预非晶化、结深、拖尾
> - **常见混淆**：沟道效应不是「离子走错路」。它走的是晶体本来就有的空隙，是晶体结构造成的，所以单晶和非晶的结果差很多。

硅的晶体里有排列整齐的「隧道」。如果离子刚好沿着隧道方向射入，就会一路滑得太深，称为**沟道效应**。所以注入时通常会让晶圆稍微倾斜一个角度，避开这些隧道。

倾斜有代价。晶圆一斜，离子进到孔洞或高起的结构旁边时，会被侧壁挡住一部分，形成阴影——高的地方后面打不到，这叫**遮蔽效应**。所以在有立体结构的层上，角度要配合图形的方向和密度去选，不是随便斜就好。

另一个办法是**预非晶化**：先用锗这类不掺杂的重离子把表层打乱，让它变成非晶，离子进来就没有隧道可走。代价是多一道注入，多一层损伤。

---

## 注入机怎么运行

**离子源 → 质量分析 → 加速 → 扫描 → 晶圆**

1. **离子源**：把含有硼、磷或砷的气体变成带电的离子。
2. **质量分析**：让离子通过磁场，不同重量的离子转弯的程度不同，只有需要的那一种离子能通过。
3. **加速**：用电场把离子加速到需要的能量。
4. **扫描**：让离子束均匀地扫过整片晶圆。

晶圆上有光刻胶覆盖的地方，离子会被光刻胶挡住，所以只有光刻胶开口的区域会被注入。这就是为什么注入前要先做一次光刻。

质量分析那一段值得多说一句。离子源里不会只有你要的离子：气体分子被打碎成各种碎片，腔体里残留的其他元素也会被游离。

磁场像一个筛子，只有质量对的离子会落在正确的轨道上，其他的撞到挡板被吸收。

没有这道筛子，等于把一堆不知道什么东西打进晶圆。

整条路径要在高真空里。原因不只是干净：离子在路上如果撞到残留气体，会被抓走电子变成中性原子，不再受电场控制，方向就乱了。

<!-- 图：离子注入机示意（离子源、质量分析磁铁、加速段、扫描、晶圆） -->

---

## 两个最重要的参数

- **剂量**（Dose）：每单位面积打进多少个原子，决定掺杂的浓度。
- **能量**（Energy）：离子的速度有多快，决定打得多深。

> [!NOTE]
> **📖 名词｜剂量与能量（Dose / Energy）**
>
> - **定义**：剂量是单位面积注入的原子数量，能量是离子被加速的程度。
> - **现场用法**：「这道的剂量是 1E15」，意思是每平方厘米注入 10 的 15 次方个原子。
> - **相关名词**：注入角度、方块电阻、Vt 调整
> - **常见混淆**：能量越高是打得越深，不是打进越多原子。原子的数量由剂量决定。

剂量的单位是「每平方厘米几个」，不是「浓度」。原因是杂质在深度方向是散开的：同样的剂量，打得深就摊得薄，打得浅就挤得浓。所以只看剂量不够，一定要配能量一起看。

剂量的数字看起来抽象，换个讲法就有感觉：1E15 是每平方厘米一千兆个原子，而硅表面一层原子的密度大约就是这个数量级的一半到一倍。所以这个剂量差不多等于在表面铺一两层杂质原子——听起来很少，但对电学特性来说已经是天翻地覆。

还有一个常被忽略的参数是**剂量率**，也就是束流有多强。

同样的剂量，慢慢打和快速打，结果不完全一样：束流太强，晶圆和光刻胶会被加热，光刻胶可能变形、起泡；绝缘层也会累积电荷，累到某个程度会放电，把底下的栅极绝缘层打伤。

注入除了把杂质打进去，还会顺便做三件不一定想要的事：

- 把晶格打乱，留下损伤
- 把绝缘层充电，累积到某个程度会放电
- 把光刻胶打硬，让后面的去光刻胶变难

File: zh-CN/2-process-modules/07-ion-implantation/README.md
<!-- source: zh-TW/2-process-modules/07-ion-implantation/README.md | sha: 712d392533f1 -->

# 第 7 章　离子注入与热处理：改变硅的电学特性

> 📍 **晶圆位置**
>
> - 前一站：光刻，光刻胶已经挡住不需要注入的区域
> - **本章：离子注入与退火，在指定区域加入杂质，改变电学特性**
> - 下一站：去除光刻胶、清洗

---

## 为什么要注入

第 2 章提到，硅要加入少量杂质才会变成 N 型或 P 型。晶体管需要很多不同的掺杂区域，例如 N 井、P 井、源极、漏极，而且每一区的**位置、浓度和深度**都要精准控制。

一个先进的逻辑产品，这种区域有十几种：

- **井**：把整块区域变成 N 型或 P 型，当作晶体管的底
- **阈值电压调整**：在沟道表面浅浅一层，决定晶体管什么时候导通
- **源极与漏极**：电流进出的地方，浓度高
- **延伸区**：源漏极靠沟道那一小段，浅而浓，用来压制短沟道效应
- **多晶硅栅极**：栅极本身也要掺杂，才有导电性
- **隔离与保护环**：防止邻近器件互相干扰

早期的做法是把晶圆放在高温的杂质气体中，让杂质慢慢扩散进硅里，但很难精准控制。现代工艺改用**离子注入**：把杂质原子变成离子，加速后直接「射」进硅里。就像用一把能精准控制子弹数量和速度的枪，把杂质打到指定的位置和深度。

扩散法难控制的地方，在于它只有一个方向：从表面往里面，浓度由表面往内递减，深度靠温度和时间决定。想要「在某个深度有一层浓度比较高的区域」，扩散法几乎做不到。

注入把这件事拆成两个独立的旋钮：打了多少颗（剂量）和打得多深（能量）。这两个旋钮分开转，工程师才有办法做出「浅而浓」「深而淡」这种扩散法做不出来的分布。

还有一个更关键的差别：注入可以在接近室温下进行。

这件事听起来不重要，但它决定了整个工艺能不能这样排：因为温度低，**光刻胶可以留下来当掩模**。光刻先在晶圆上画出开口，离子只从开口进去，其他地方被光刻胶挡住——「只掺杂在某些区域」这件事，是靠光刻加注入一起完成的。

换成高温扩散，光刻胶早就烧掉了，只能靠氧化层这种硬掩模，做法完全不同。

| 元素 | 类型 | 特性 | 常见用途 |
|---|---|---|---|
| 硼 | P 型 | 轻，同样能量下打得最深，容易穿过光刻胶 | 井、阈值电压调整 |
| 磷 | N 型 | 中等重量 | 井、源极漏极 |
| 砷 | N 型 | 重，打得浅而陡 | 浅的源极漏极 |
| 铟 | P 型 | 更重，可以做得极浅 | 先进节点的浅结 |
| 锗 | 不掺杂 | 本身不提供载流子，只把晶格打乱 | 预非晶化 |
| 碳 | 不掺杂 | 抑制杂质扩散 | 压制硼的扩散 |

---

## 原理：离子停在哪里，是谁决定的

一颗离子射进硅里，会一路撞。它撞到两种东西：一种是硅的原子核，另一种是原子外围的电子。

撞到原子核，是「硬碰硬」：离子会被弹开一个大角度，同时把那个硅原子撞离原本的位置。这就是晶格损伤的来源，也是离子减速最快的时候。

撞到电子，是「软磨」：电子太轻，挡不住离子，但每一次都会带走一点能量。这种损失很小，可是次数多，累积起来很可观。

离子的质量决定它主要靠哪一种方式减速。

硼很轻，撞到原子核的机会小，大部分能量都花在「软磨」上，所以走得深；砷很重，一进硅就开始硬碰硬，能量掉得快，所以停得浅。同样的能量，硼可以打到砷的好几倍深——这是选元素时第一个要考虑的事。

能量决定「总共能撞多久」，质量决定「怎么撞」，两者合起来决定离子停在哪个深度。

而离子停下来的深度不是一个定值，是一条分布：大部分停在某一层附近，上下各有一些。

所以注入后的杂质分布像一座山，不是一块阶梯。

这座山的形状很重要。

山的顶点是浓度最高的地方，山腰是浓度渐减的区域。后面的退火会把山压矮、拉宽，但不会把它变成阶梯——这也是为什么「结深」这种规格，讲的往往是浓度降到某个值的那个位置。

> [!NOTE]
> **📖 名词｜沟道效应（Channeling）**
>
> - **定义**：离子沿着晶体的原子排列空隙前进，一路上很少撞到原子核，因此跑得比预期深很多。
> - **现场用法**：「这批的结太深，可能是沟道效应，角度再偏一点。」
> - **相关名词**：倾斜角、预非晶化、结深、拖尾
> - **常见混淆**：沟道效应不是「离子走错路」。它走的是晶体本来就有的空隙，是晶体结构造成的，所以单晶和非晶的结果差很多。

硅的晶体里有排列整齐的「隧道」。如果离子刚好沿着隧道方向射入，就会一路滑得太深，称为**沟道效应**。所以注入时通常会让晶圆稍微倾斜一个角度，避开这些隧道。

倾斜有代价。晶圆一斜，离子进到孔洞或高起的结构旁边时，会被侧壁挡住一部分，形成阴影——高的地方后面打不到，这叫**遮蔽效应**。所以在有立体结构的层上，角度要配合图形的方向和密度去选，不是随便斜就好。

另一个办法是**预非晶化**：先用锗这类不掺杂的重离子把表层打乱，让它变成非晶，离子进来就没有隧道可走。代价是多一道注入，多一层损伤。

---

## 注入机怎么运行

**离子源 → 质量分析 → 加速 → 扫描 → 晶圆**

1. **离子源**：把含有硼、磷或砷的气体变成带电的离子。
2. **质量分析**：让离子通过磁场，不同重量的离子转弯的程度不同，只有需要的那一种离子能通过。
3. **加速**：用电场把离子加速到需要的能量。
4. **扫描**：让离子束均匀地扫过整片晶圆。

晶圆上有光刻胶覆盖的地方，离子会被光刻胶挡住，所以只有光刻胶开口的区域会被注入。这就是为什么注入前要先做一次光刻。

质量分析那一段值得多说一句。离子源里不会只有你要的离子：气体分子被打碎成各种碎片，腔体里残留的其他元素也会被游离。

磁场像一个筛子，只有质量对的离子会落在正确的轨道上，其他的撞到挡板被吸收。

没有这道筛子，等于把一堆不知道什么东西打进晶圆。

整条路径要在高真空里。原因不只是干净：离子在路上如果撞到残留气体，会被抓走电子变成中性原子，不再受电场控制，方向就乱了。

<!-- 图：离子注入机示意（离子源、质量分析磁铁、加速段、扫描、晶圆） -->

---

## 两个最重要的参数

- **剂量**（Dose）：每单位面积打进多少个原子，决定掺杂的浓度。
- **能量**（Energy）：离子的速度有多快，决定打得多深。

> [!NOTE]
> **📖 名词｜剂量与能量（Dose / Energy）**
>
> - **定义**：剂量是单位面积注入的原子数量，能量是离子被加速的程度。
> - **现场用法**：「这道的剂量是 1E15」，意思是每平方厘米注入 10 的 15 次方个原子。
> - **相关名词**：注入角度、方块电阻、Vt 调整
> - **常见混淆**：能量越高是打得越深，不是打进越多原子。原子的数量由剂量决定。

剂量的单位是「每平方厘米几个」，不是「浓度」。原因是杂质在深度方向是散开的：同样的剂量，打得深就摊得薄，打得浅就挤得浓。所以只看剂量不够，一定要配能量一起看。

剂量的数字看起来抽象，换个讲法就有感觉：1E15 是每平方厘米一千兆个原子，而硅表面一层原子的密度大约就是这个数量级的一半到一倍。所以这个剂量差不多等于在表面铺一两层杂质原子——听起来很少，但对电学特性来说已经是天翻地覆。

还有一个常被忽略的参数是**剂量率**，也就是束流有多强。

同样的剂量，慢慢打和快速打，结果不完全一样：束流太强，晶圆和光刻胶会被加热，光刻胶可能变形、起泡；绝缘层也会累积电荷，累到某个程度会放电，把底下的栅极绝缘层打伤。

注入除了把杂质打进去，还会顺便做三件不一定想要的事：

- 把晶格打乱，留下损伤
- 把绝缘层充电，累积到某个程度会放电
- 把光刻胶打硬，让后面的去光刻胶变难

注入通常不是直接打在裸露的硅上，而是先留一层很薄的氧化层，称为**遮蔽氧化层**（screen oxide）。它做两件事：把硅表面和外界污染隔开，以及在离子进来的瞬间当一层缓冲，减少表面的溅射与损伤。厚度要挑：太厚，离子进不去；太薄，保护不够——这是注入和薄膜两站之间一个常被忽略的交接点。

---

## 退火：修复与激活

离子高速撞进硅里，会把原本整齐排列的硅原子撞乱，而且刚打进去的杂质原子还没有「就定位」，无法发挥作用。所以注入之后要**退火**：把晶圆加热，让晶格修复，杂质原子也移到正确的位置，开始导电，这叫做**激活**。

常见的退火方式从长到短：

- **炉管退火**：在炉管中加热数十分钟以上。
- **快速热退火**（RTA）：用强光在几秒内把晶圆加热到高温。
- **毫秒级退火**：用激光或闪光灯，在极短的时间内只加热晶圆表面。

| 方式 | 时间尺度 | 加热范围 | 优点 | 缺点 |
|---|---|---|---|---|
| 炉管退火 | 数十分钟到数小时 | 整批、整片 | 均匀、产能大、便宜 | 热预算最大，扩散最多 |
| 快速热退火 | 数秒到数十秒 | 整片 | 热预算小，激活够 | 片内温度均匀度难控制 |
| 毫秒级退火 | 毫秒级 | 表层 | 几乎不扩散 | 只修得到表面，深处靠不到 |
| 激光退火 | 更短 | 局部 | 激活程度最高 | 扫描接缝要处理 |

这几种方式的差别，本质上是「加热多久」和「加热多深」。

加热久，杂质有时间跑，结就变深；加热短，杂质来不及动，但晶格修复也可能不完整。

工程师要的是「杂质不动、晶格修好」，这在物理上是互相拉扯的，所以退火一直在往「更短、更表面」的方向走。

修复也不是百分之百。离子停下来的那个深度附近，损伤特别集中，退火之后常常留下一圈缺陷，称为末端缺陷。杂质会沿着这些缺陷跑，结的漏电就跟着变大。所以退火不能只是「加热就好」，温度曲线也要挑。

> [!NOTE]
> **📖 名词｜退火（Anneal）**
>
> - **定义**：通过加热修复晶格损伤，并让杂质激活的工艺。
> - **现场用法**：「注入完还要过一道 RTA。」
> - **相关名词**：激活、扩散、热预算、RTA
> - **常见混淆**：退火不只会修复晶格，也会让杂质往外扩散。温度越高、时间越长，杂质跑得越远，所以退火永远是在「激活」和「扩散」之间取得平衡。

---

## 热预算：加热是有额度的

晶圆在整个工艺中经历的高温总量，称为**热预算**（Thermal Budget）。每一次高温步骤，都会让之前注入的杂质再扩散一点。对尺寸只有几十纳米的晶体管来说，杂质多跑几纳米就可能影响电学特性。

热预算的来源不只退火：

- 热氧化：温度最高、时间最长
- 炉管退火与 CVD：时间长，整批一起加热
- 快速热退火：时间短，但温度高
- 外延：温度高，通常排在流程前段

而且一旦晶圆上有了金属导线，温度就必须大幅降低，否则金属和周围的材料会受损。这也是工艺顺序必须仔细安排的原因之一。

热预算的算法不是「加起来几度」，而是要看温度和时间一起。

同样的温度，时间拉长一倍，扩散距离不会只多一倍；温度拉高一些，扩散速度可能快上好几倍。

所以流程里每一个加热步骤都要问两个问题：几度、多久。

完成注入和退火后，工厂通常会用控片测量**方块电阻**（Sheet Resistance），确认掺杂的结果是否正确。方块电阻量的是「这一层有多导电」，剂量不够或激活不完全，数字就会偏高。

要看深度分布，就得用二次离子质谱（SIMS）打一条剖面出来；那是破坏性的做法，通常只做在监控片上。

> [!TIP]
> **🔧 Know-how｜注入做错，眼睛看不出来**
>
> - **情境**：一片注入错误的晶圆，外观和正确的晶圆一模一样。
> - **做法**：注入设备的 Recipe 和参数受到特别严格的管控，系统会在开机前再次确认注入的元素、剂量和能量，设备也会实时监测剂量。
> - **为什么**：注入的错误无法用肉眼或一般显微镜看出来，往往要等到几周后的电学特性测试才会发现，而且无法重做。
> - **没做会怎样**：错误一路被带到工艺后段才发现，前面所有加工都白费，还可能已经影响了很多批晶圆。
> - **相关章节**：[第 19 章 晶圆测试](../../5-backend/19-wafer-test/README.md)、[第 23 章 工厂如何被系统管理](../../6-beyond-the-fab/23-fab-systems/README.md)

> [!TIP]
> **🔧 Know-how｜高温步骤要尽量排在前面**
>
> - **情境**：规划一个产品的完整工艺流程。
> - **做法**：需要高温的步骤尽量安排在前面，越后面的步骤温度越低；退火也尽量使用时间最短的方式。
> - **为什么**：杂质的扩散会累积。后面的每一次加热，都会让前面做好的掺杂区域变形。
> - **没做会怎样**：源极和漏极的掺杂扩散得太深、太宽，晶体管的漏电变大、Vt 偏移。
> - **相关章节**：[第 11 章 走一遍完整的 CMOS 流程](../../3-integration/11-cmos-process-flow/README.md)

---

## 注入与退火要花多少钱、多久

注入机也不便宜，但它贵的地方和光刻不一样：光刻贵在镜头和光源，注入贵在**加速器、磁铁和真空系统**。能量越高，这三样就越贵，占地也越大。

| 机台 | 能量与束流 | 一片大约多久 | 主要用途 |
|---|---|---|---|
| 大束流 | 低能量、大束流 | 数十秒 | 高剂量的源极漏极 |
| 中束流 | 中等能量与束流 | 一分钟上下 | 井、阈值电压调整 |
| 高能 | 高能量、束流较小 | 数分钟 | 深井、深层隔离 |

产能由两个数字决定：要打多少（剂量）和打得多快（束流）。剂量越高、束流越小，打得越久。所以高剂量的层会排在大束流机台上，低剂量、要求深度的层排在别台，调度上不是每台都能互换。

排程还有一个现实限制：换离子种类要换气体、重调质量分析，有时还要清理离子源。所以工厂会把同一种离子的批次排在一起，减少换线的次数——这和刻蚀换气体、光刻换掩模版是同一个逻辑。

退火的成本结构完全不同，它算的是「加热几次」和「每次几片」。

炉管是批式设备，一次上百片，摊下来的成本低，但热预算大；RTA 是单片，一片几十秒，产能高但设备贵；毫秒退火更贵，通常只留给最关键的那一两道。

安全性也是成本的一部分。注入用的气体有毒性、易燃，有些还有腐蚀性，所以机台周边要有气体柜、探测器和紧急切断。这些设备不生产晶圆，但没有它们，机台不能开。

> [!TIP]
> **🔧 Know-how｜光刻胶会被注入打坏**
>
> - **情境**：高剂量注入之后，晶圆上的光刻胶变得又硬又黑。
> - **做法**：高剂量层会用比较厚的光刻胶，并在注入后安排足够强度的去光刻胶步骤，必要时先用湿法药液软化。
> - **为什么**：离子把能量交给光刻胶，高分子被交联、碳化，普通的氧等离子体烧不掉。
> - **没做会怎样**：光刻胶残留变成微粒，卡在后面的薄膜或刻蚀里；硬剥又会伤到表面的图形。
> - **相关章节**：[第 6 章 刻蚀](../../2-process-modules/06-etching/README.md)、[第 9 章 清洗与污染控制](../../2-process-modules/09-cleaning/README.md)

---

## 常见异常

| 异常 | 可能原因 | 结果 |
|---|---|---|
| 剂量偏移 | Recipe 设定错误、剂量测量异常 | Vt 与电阻偏移 |
| 注入错误的元素或能量 | Recipe 或气体错误 | 电学特性完全错误，通常只能报废 |
| 注入不均匀 | 离子束扫描异常 | 晶圆不同位置的电学特性不同 |
| 光刻胶阻挡不足 | 光刻胶太薄或有缺陷 | 不该注入的区域被注入 |
| 退火温度偏移 | 加热系统异常 | 激活不足或扩散过度 |
| 沟道效应 | 入射角没避开晶向 | 结太深，浓度分布失控 |
| 电荷损伤 | 束流不均、绝缘层充电 | 栅极绝缘层击穿、漏电 |
| 金属污染 | 掩模或腔体被溅射 | 漏电、少数载流子寿命下降 |
| 光刻胶硬化残留 | 高剂量注入把光刻胶碳化 | 去光刻胶不干净，变成后续缺陷 |

---

## 本章重点

1. 离子注入把杂质原子加速后射进硅里，精准控制掺杂的位置、浓度和深度。
2. 剂量决定浓度，能量决定深度；质量决定同样能量下打得多深。
3. 注入会破坏晶格，必须经过退火来修复并激活杂质，而退火同时也会让杂质扩散。
4. 热预算有限，高温会让杂质扩散，所以工艺顺序要仔细安排，高温步骤排在前面。
5. 注入在常温附近进行，所以可以用光刻胶当掩模——这是它和光刻绑在一起的原因。
6. 注入错误无法用眼睛看出、也无法重做，因此管控特别严格。

---

## 延伸阅读

- James D. Plummer、Michael D. Deal、Peter B. Griffin，《Silicon VLSI Technology》，离子注入与扩散章节
- Peter Van Zant，《Microchip Fabrication》，掺杂相关章节
- Hong Xiao，《Introduction to Semiconductor Manufacturing Technology》，离子注入章节

---

[← 上一章：第 6 章 刻蚀](../../2-process-modules/06-etching/README.md) ｜ [目录](../../README.md) ｜ [下一章：第 8 章 CMP →](../../2-process-modules/08-cmp/README.md)
