Repository: Icstick/Semiconductor_Manufacturing_Introduction

<div align="center">

# 半導體製造概論<br>Introduction to Semiconductor Manufacturing

## [English](en/README.md) ｜ [繁體中文](zh-TW/README.md) ｜ [简体中文](zh-CN/README.md) ｜ [日本語](ja/README.md) ｜ [한국어](ko/README.md)
</div>

An open, beginner-friendly book that follows one silicon wafer from sand, through the fab, test and packaging, until it becomes a chip. There are no formulas, but every chapter explains the mechanism behind the step, gives you the order of magnitude to hold on to, tells you what goes wrong when it is done badly, and shows how each step is coupled to the one before and after it. Term boxes and know-how boxes sit in every chapter. No background in semiconductor physics is needed.

---

## Contents · 目錄 · 目次 · 목차

### Part 0: Before You Start · 第 0 部 開始之前 · 第 0 部 はじめる前に · 제0부 시작하기 전에

| 章 | English | 繁體中文 | 简体中文 | 日本語 | 한국어 |
| :---:|---|---|---|---|---|
| 0 | [The Big Picture](en/0-before-you-start/00-overview/README.md) | [半導體製造全景](zh-TW/0-before-you-start/00-overview/README.md) | [半导体制造全景](zh-CN/0-before-you-start/00-overview/README.md) | [半導体製造の全体像](ja/0-before-you-start/00-overview/README.md) | [반도체 제조의 전체 그림](ko/0-before-you-start/00-overview/README.md) |
| 1 | [How a Fab Works](en/0-before-you-start/01-how-a-fab-works/README.md) | [晶圓廠如何運作](zh-TW/0-before-you-start/01-how-a-fab-works/README.md) | [晶圆厂如何运行](zh-CN/0-before-you-start/01-how-a-fab-works/README.md) | [ファブの仕組み](ja/0-before-you-start/01-how-a-fab-works/README.md) | [팹은 어떻게 돌아가는가](ko/0-before-you-start/01-how-a-fab-works/README.md) |

<!-- source: zh-TW/2-process-modules/04-lithography/README.md | sha: b370ded97a03 -->

# 第 4 章　光刻：把电路图「印」到晶圆上

> 📍 **晶圆位置**
>
> - 前一站：薄膜沉积，晶圆表面已经铺好一层材料
> - **本章：光刻，在这层材料上定义出电路图形**
> - 下一站：刻蚀，依照图形把材料挖出形状

---

## 为什么光刻这么重要

芯片上的电路是由几十层图形一层一层叠起来的，每一层都要经过一次光刻，决定「哪里留下材料、哪里去掉材料」。

光刻很像摄影：

- **掩模版**就像底片，上面有电路图形
- **光刻胶**就像相纸，照到光的地方会起化学变化
- **曝光机**就像相机，把掩模版上的图形缩小投影到晶圆上

不同的是，光刻印出来的图形要精准到纳米等级，而且每一层都要和前一层对得刚刚好。

光刻也是整座晶圆厂里最贵、最慢、最不能出错的一站：

- **最贵**：先进工艺的光刻设备占全厂设备投资的三成以上，而每一层的光刻成本又和光源种类直接绑在一起。用 EUV 曝光的层，单层成本可以是 DUV 层的数倍。
- **最慢**：一个先进逻辑产品要经过六十到八十次光刻，是所有工艺模块里次数最多的一个。晶圆在厂里排队最久的地方，通常就是曝光机前面。
- **最不能出错**：光刻错了还有救（见后面的 Rework），但一旦交给刻蚀，错误就刻进材料里了。

换句话说，光刻决定了这片晶圆「长什么样子」，后面所有模块都只是在执行光刻给的图。这也是为什么工艺节点往前走的时候，第一个喊缺货的永远是曝光机。

<!-- 图：摄影与光刻的对照图（光源、底片／掩模版、镜头、相纸／光刻胶） -->

> [!NOTE]
> **📖 名词｜光刻（Lithography）**
>
> - **定义**：利用光把掩模版上的图形转移到晶圆光刻胶上的工艺。
> - **现场用法**：光刻区使用黄色照明，现场通常直接叫「黄光」，例如「这批卡在黄光」。
> - **相关名词**：掩模版、光刻胶、曝光机、显影
> - **常见混淆**：光刻只负责「定义图形」，真正把材料挖掉的是下一站的刻蚀。

---

## 原理：图形能多小，是谁决定的

光刻的分辨率可以用一个很简单的画面理解：**你能把两个点分得多开，取决于笔尖多细、距离多远、手多稳。**

放到曝光机上，就是三件事：

| 因素 | 白话解释 | 怎么影响极限 |
|---|---|---|
| 波长 λ | 笔有多粗 | 波长越短，能画的线越细 |
| 镜头孔径 NA | 眼睛张多大 | 孔径越大，收得到越多衍射光，图形越清楚 |
| 工艺因子 k1 | 手有多稳 | 光刻胶、掩模版设计、显影条件决定的「手艺分数」 |

三者共同决定一条线最小能做到多宽。产业过去几十年的历史，基本上就是「把波长一路压短、把 NA 一路做大、把 k1 一路压到极限」的历史。

但这里有一个所有工程师都要面对的取舍：**孔径越大，景深越浅。**

景深（Depth of Focus，DOF）指的是「焦点前后还算清楚的那一段距离」。就像用大光圈拍人像，背景会糊掉——分辨率和景深是反比的。而晶圆表面并不是完美的平面：前一站的薄膜有厚度、CMP 之后还有一点起伏、晶圆本身也有翘曲。如果景深只剩几十纳米，这些起伏就会让部分区域失焦。

所以光刻工程师每天在做的事，其实是**在分辨率、景深、产能、成本之间找一个还能活的点**。这也是为什么下一站的 CMP 这么重要——它把晶圆磨平，本质上是在帮光刻买景深。

> [!NOTE]
> **📖 名词｜景深（Depth of Focus，DOF）**
>
> - **定义**：焦点前后仍然能维持图形清晰的那一段距离。
> - **现场用法**：「这层 DOF 很紧」意思是这层对晶圆的高低起伏很敏感，平坦度稍微差一点就会局部失焦。
> - **相关名词**：NA、焦点、平坦度、CMP
> - **常见混淆**：DOF 讲的是「上下方向的容忍度」，和 Overlay 讲的「左右方向的对准误差」是两件事。

---

## 光刻的四个主角

**掩模版（Reticle / Mask）**：一片带有电路图形的石英板。每一层电路都需要一片自己的掩模版，一个先进产品可能需要数十片。曝光机会把掩模版上的图形缩小四倍投影到晶圆上。

**光刻胶（Photoresist，简称 PR）**：一种对光敏感的材料。涂在晶圆上曝光后，照到光的区域化学性质会改变，再用显影液溶掉一部分，留下图形。

**曝光机（Scanner）**：一次曝光晶圆上的一小块区域（称为一个**曝光区**），曝完一块再移到下一块，一片晶圆要重复上百次才能曝完。

**涂布显影机（Track）**：负责涂光刻胶、烘烤、显影、清洗。它和曝光机直接连在一起，晶圆在中间自动传送，中间不落地——因为一落地就要重新排队，而光刻胶曝完光到显影之间的等待时间是有上限的。

> [!NOTE]
> **📖 名词｜光刻胶（Photoresist，PR）**
>
> - **定义**：涂在晶圆上、照光后溶解度会改变的高分子材料。
> - **现场用法**：分**正胶**（照到光的部分被显影液洗掉）和**负胶**（照到光的部分留下）。先进工艺几乎都用正胶，因为图形边缘比较好控制。
> - **相关名词**：显影、化学放大型光刻胶、灵敏度、LER
> - **常见混淆**：光刻胶不是「漆」，它最后几乎都要被完全去掉；它只是暂时的模具。

---

## 光刻的流程

光刻不只是「曝光」一个动作，而是一连串步骤。负责涂布和显影的设备会和曝光机直接相连，晶圆在中间自动传送。

**表面处理 → 涂布光刻胶 → 软烘 → 对准与曝光 → 曝光后烘烤 → 显影 → 检查**

1. **表面处理**：让晶圆表面变得容易让光刻胶附着。通常是涂一层很薄的附着力促进剂，或做一次短暂的加热脱水。
2. **涂布光刻胶**：把光刻胶滴在晶圆中心，高速旋转让它均匀摊开。转速决定膜厚，膜厚又决定后面能不能撑过刻蚀。
3. **软烘**：加热赶走光刻胶里的溶剂，让膜稳定下来。
4. **对准与曝光**：先找到前一层留下的对准标记，确定位置后再曝光。
5. **曝光后烘烤**：加热让光刻胶的化学反应完成，温度和时间会直接影响图形尺寸。在化学放大型光刻胶里，这一步等于在决定「酸能跑多远」。
6. **显影**：用显影液溶掉不要的光刻胶，图形就出现了。
7. **检查（ADI）**：测量图形的尺寸、对准程度，以及有没有缺陷。

<!-- 图：光刻流程示意（涂布、曝光、显影三个阶段的晶圆剖面） -->

> [!TIP]
> **🔧 Know-how｜曝完光到显影之间，时间是有上限的**
>
> - **情境**：曝光完成、晶圆在轨道上排队等显影。
> - **做法**：工厂会设定一个**曝光后等待时间（Post-Exposure Delay，PED）**的上限，超过就挡下或报废。
> - **为什么**：化学放大型光刻胶曝完光后，酸还会继续在膜里扩散；放久了，图形会慢慢变形、线宽跑掉，而且这个变化在显影前看不出来。
> - **没做会怎样**：整批晶圆的 CD 一起偏掉，而且事后查不出是哪台设备做的——因为每一台都「正常」。
> - **相关章节**：[第 5 章 薄膜](../../2-process-modules/05-thin-films/README.md)、[第 18 章 异常处理与工程变更](../../4-yield-and-quality/18-abnormality-handling/README.md)

> [!TIP]
> **🔧 Know-how｜光刻是「可以重来」的最后机会**
>
> - **情境**：检查发现图形尺寸或对准不合格。
> - **做法**：把光刻胶全部去掉，重新涂布、曝光，这叫 **Rework**。
> - **为什么**：这时晶圆上只多了一层光刻胶，底下的材料还没被动过。
> - **没做会怎样**：一旦进入刻蚀，错误的图形就会永久刻进材料里，晶圆可能只能报废。所以工厂的系统会在检查不合格时自动挡下这批晶圆。

File: zh-CN/2-process-modules/04-lithography/README.md
<!-- source: zh-TW/2-process-modules/04-lithography/README.md | sha: b370ded97a03 -->

# 第 4 章　光刻：把电路图「印」到晶圆上

> 📍 **晶圆位置**
>
> - 前一站：薄膜沉积，晶圆表面已经铺好一层材料
> - **本章：光刻，在这层材料上定义出电路图形**
> - 下一站：刻蚀，依照图形把材料挖出形状

---

## 为什么光刻这么重要

芯片上的电路是由几十层图形一层一层叠起来的，每一层都要经过一次光刻，决定「哪里留下材料、哪里去掉材料」。

光刻很像摄影：

- **掩模版**就像底片，上面有电路图形
- **光刻胶**就像相纸，照到光的地方会起化学变化
- **曝光机**就像相机，把掩模版上的图形缩小投影到晶圆上

不同的是，光刻印出来的图形要精准到纳米等级，而且每一层都要和前一层对得刚刚好。

光刻也是整座晶圆厂里最贵、最慢、最不能出错的一站：

- **最贵**：先进工艺的光刻设备占全厂设备投资的三成以上，而每一层的光刻成本又和光源种类直接绑在一起。用 EUV 曝光的层，单层成本可以是 DUV 层的数倍。
- **最慢**：一个先进逻辑产品要经过六十到八十次光刻，是所有工艺模块里次数最多的一个。晶圆在厂里排队最久的地方，通常就是曝光机前面。
- **最不能出错**：光刻错了还有救（见后面的 Rework），但一旦交给刻蚀，错误就刻进材料里了。

换句话说，光刻决定了这片晶圆「长什么样子」，后面所有模块都只是在执行光刻给的图。这也是为什么工艺节点往前走的时候，第一个喊缺货的永远是曝光机。

<!-- 图：摄影与光刻的对照图（光源、底片／掩模版、镜头、相纸／光刻胶） -->

> [!NOTE]
> **📖 名词｜光刻（Lithography）**
>
> - **定义**：利用光把掩模版上的图形转移到晶圆光刻胶上的工艺。
> - **现场用法**：光刻区使用黄色照明，现场通常直接叫「黄光」，例如「这批卡在黄光」。
> - **相关名词**：掩模版、光刻胶、曝光机、显影
> - **常见混淆**：光刻只负责「定义图形」，真正把材料挖掉的是下一站的刻蚀。

---

## 原理：图形能多小，是谁决定的

光刻的分辨率可以用一个很简单的画面理解：**你能把两个点分得多开，取决于笔尖多细、距离多远、手多稳。**

放到曝光机上，就是三件事：

| 因素 | 白话解释 | 怎么影响极限 |
|---|---|---|
| 波长 λ | 笔有多粗 | 波长越短，能画的线越细 |
| 镜头孔径 NA | 眼睛张多大 | 孔径越大，收得到越多衍射光，图形越清楚 |
| 工艺因子 k1 | 手有多稳 | 光刻胶、掩模版设计、显影条件决定的「手艺分数」 |

三者共同决定一条线最小能做到多宽。产业过去几十年的历史，基本上就是「把波长一路压短、把 NA 一路做大、把 k1 一路压到极限」的历史。

但这里有一个所有工程师都要面对的取舍：**孔径越大，景深越浅。**

景深（Depth of Focus，DOF）指的是「焦点前后还算清楚的那一段距离」。就像用大光圈拍人像，背景会糊掉——分辨率和景深是反比的。而晶圆表面并不是完美的平面：前一站的薄膜有厚度、CMP 之后还有一点起伏、晶圆本身也有翘曲。如果景深只剩几十纳米，这些起伏就会让部分区域失焦。

所以光刻工程师每天在做的事，其实是**在分辨率、景深、产能、成本之间找一个还能活的点**。这也是为什么下一站的 CMP 这么重要——它把晶圆磨平，本质上是在帮光刻买景深。

> [!NOTE]
> **📖 名词｜景深（Depth of Focus，DOF）**
>
> - **定义**：焦点前后仍然能维持图形清晰的那一段距离。
> - **现场用法**：「这层 DOF 很紧」意思是这层对晶圆的高低起伏很敏感，平坦度稍微差一点就会局部失焦。
> - **相关名词**：NA、焦点、平坦度、CMP
> - **常见混淆**：DOF 讲的是「上下方向的容忍度」，和 Overlay 讲的「左右方向的对准误差」是两件事。

---

## 光刻的四个主角

**掩模版（Reticle / Mask）**：一片带有电路图形的石英板。每一层电路都需要一片自己的掩模版，一个先进产品可能需要数十片。曝光机会把掩模版上的图形缩小四倍投影到晶圆上。

**光刻胶（Photoresist，简称 PR）**：一种对光敏感的材料。涂在晶圆上曝光后，照到光的区域化学性质会改变，再用显影液溶掉一部分，留下图形。

**曝光机（Scanner）**：一次曝光晶圆上的一小块区域（称为一个**曝光区**），曝完一块再移到下一块，一片晶圆要重复上百次才能曝完。

**涂布显影机（Track）**：负责涂光刻胶、烘烤、显影、清洗。它和曝光机直接连在一起，晶圆在中间自动传送，中间不落地——因为一落地就要重新排队，而光刻胶曝完光到显影之间的等待时间是有上限的。

> [!NOTE]
> **📖 名词｜光刻胶（Photoresist，PR）**
>
> - **定义**：涂在晶圆上、照光后溶解度会改变的高分子材料。
> - **现场用法**：分**正胶**（照到光的部分被显影液洗掉）和**负胶**（照到光的部分留下）。先进工艺几乎都用正胶，因为图形边缘比较好控制。
> - **相关名词**：显影、化学放大型光刻胶、灵敏度、LER
> - **常见混淆**：光刻胶不是「漆」，它最后几乎都要被完全去掉；它只是暂时的模具。

---

## 光刻的流程

光刻不只是「曝光」一个动作，而是一连串步骤。负责涂布和显影的设备会和曝光机直接相连，晶圆在中间自动传送。

**表面处理 → 涂布光刻胶 → 软烘 → 对准与曝光 → 曝光后烘烤 → 显影 → 检查**

1. **表面处理**：让晶圆表面变得容易让光刻胶附着。通常是涂一层很薄的附着力促进剂，或做一次短暂的加热脱水。
2. **涂布光刻胶**：把光刻胶滴在晶圆中心，高速旋转让它均匀摊开。转速决定膜厚，膜厚又决定后面能不能撑过刻蚀。
3. **软烘**：加热赶走光刻胶里的溶剂，让膜稳定下来。
4. **对准与曝光**：先找到前一层留下的对准标记，确定位置后再曝光。
5. **曝光后烘烤**：加热让光刻胶的化学反应完成，温度和时间会直接影响图形尺寸。在化学放大型光刻胶里，这一步等于在决定「酸能跑多远」。
6. **显影**：用显影液溶掉不要的光刻胶，图形就出现了。
7. **检查（ADI）**：测量图形的尺寸、对准程度，以及有没有缺陷。

<!-- 图：光刻流程示意（涂布、曝光、显影三个阶段的晶圆剖面） -->

> [!TIP]
> **🔧 Know-how｜曝完光到显影之间，时间是有上限的**
>
> - **情境**：曝光完成、晶圆在轨道上排队等显影。
> - **做法**：工厂会设定一个**曝光后等待时间（Post-Exposure Delay，PED）**的上限，超过就挡下或报废。
> - **为什么**：化学放大型光刻胶曝完光后，酸还会继续在膜里扩散；放久了，图形会慢慢变形、线宽跑掉，而且这个变化在显影前看不出来。
> - **没做会怎样**：整批晶圆的 CD 一起偏掉，而且事后查不出是哪台设备做的——因为每一台都「正常」。
> - **相关章节**：[第 5 章 薄膜](../../2-process-modules/05-thin-films/README.md)、[第 18 章 异常处理与工程变更](../../4-yield-and-quality/18-abnormality-handling/README.md)

> [!TIP]
> **🔧 Know-how｜光刻是「可以重来」的最后机会**
>
> - **情境**：检查发现图形尺寸或对准不合格。
> - **做法**：把光刻胶全部去掉，重新涂布、曝光，这叫 **Rework**。
> - **为什么**：这时晶圆上只多了一层光刻胶，底下的材料还没被动过。
> - **没做会怎样**：一旦进入刻蚀，错误的图形就会永久刻进材料里，晶圆可能只能报废。所以工厂的系统会在检查不合格时自动挡下这批晶圆。
> - **相关章节**：[第 6 章 刻蚀](../../2-process-modules/06-etching/README.md)、[第 18 章 异常处理与工程变更](../../4-yield-and-quality/18-abnormality-handling/README.md)

Rework 也不是无限量重来。每一次重来都要多花一次光刻胶、一次曝光机时间，而且去除光刻胶的化学品会一点一点吃掉底下的材料。所以工厂会规定「同一层最多重来几次」，超过就得走报废或特采流程。

---

## 怎么印得更小

想印出更细的图形，最直接的方法是**用波长更短的光**，就像用更细的笔可以写出更小的字。

| 光源 | 波长 | 大约用在 |
|---|---|---|
| 汞灯 g-line | 436 nm | 早期工艺、较粗的层 |
| 汞灯 i-line | 365 nm | 成熟工艺、非关键层 |
| KrF 激光（DUV） | 248 nm | 成熟与部分先进工艺 |
| ArF 激光（DUV） | 193 nm | 目前仍是最常用的光源 |
| EUV（极紫外光） | 13.5 nm | 先进工艺最关键的几层 |

193 nm 用了很多年，产业在这期间也发展出各种技巧继续往下缩：

- **浸没式光刻**：在镜头和晶圆之间加一层水。水的折射率比空气高，等于把 NA 放大了一截，分辨率也跟着提升。代价是水会带气泡、会留下水痕，所以设备要处理好水流与干燥。
- **OPC（光学邻近效应修正）**：光通过极小的图形时会变形，角落会被磨圆、线宽会被拉动。所以故意把掩模版上的图形画歪，让它印出来刚好正确。
- **相位移掩模版（PSM）**：让相邻的透光区光相位相反，边缘互相抵消，图形对比更高。
- **多重曝光**：一次印不出来，就拆成两次或更多次来做，代价是步骤和成本都增加。

> [!NOTE]
> **📖 名词｜多重曝光（Multiple Patterning）**
>
> - **定义**：把一层图形拆成两次以上的光刻与刻蚀来完成，突破单次曝光的分辨率限制。
> - **现场用法**：常见的有 **LELE**（光刻—刻蚀—光刻—刻蚀）和 **SADP / SAQP**（用侧壁沉积把间距减半再减半）。工程师常说「这层是 double patterning」或「这层走 SAQP」。
> - **相关名词**：间距、自对准、对准误差
> - **常见混淆**：多重曝光不是「曝光两次同一张图」，而是把一张图拆成两张互相咬合的图；两次之间的对准误差会直接变成图形的不均匀。

多重曝光最贵的不是设备，是**对准**。两次曝光的图形要咬合在同一个位置，只要有一点偏移，印出来的线就会一条宽一条窄。这种周期性的宽窄变化在后段很难补救，通常只能靠测量挑出来。

---

## EUV：最先进的光刻

EUV 的波长只有 13.5 nm，可以印出极细的图形，但它非常难做：空气和玻璃都会吸收 EUV，所以整台机器的光路必须在真空中，而且不能用透镜，只能用特殊的反射镜。EUV 从研究到量产花了二十多年。

EUV 的几个关键设计，都是被「光会被吸收」这件事逼出来的：

- **光源不是灯，是等离子体**：用高功率激光打在飞行的锡滴上，把锡加热成等离子体，等离子体发出 13.5 nm 的光。整个过程每秒发生数万次。
- **镜子是多层膜**：每一片反射镜由几十层纳米厚的材料交替叠成，靠布拉格反射把 EUV 反射出去。一片镜子的反射率大约七成，而光路里有十几片镜子——这代表一开始的光，最后只剩一小部分能到达晶圆。
- **掩模版也是反射式的**：因为光不能穿过去，掩模版必须做成反射镜，光打上去再反射回来。
- **整个光路在真空里**：任何残留气体都会吸收 EUV，所以设备要先抽真空。

也因为这些限制，EUV 设备非常耗电（单台用电量是传统曝光机的好几倍）、非常贵（一台的价格以亿美元计），产能也比 DUV 低。所以一个产品不是每层都用 EUV——只有最关键的几层才用，其他层仍然用 DUV 以控制成本。

> [!NOTE]
> **📖 名词｜EUV（Extreme Ultraviolet，极紫外光光刻）**
>
> - **定义**：使用 13.5 nm 波长光源的光刻技术，最先进工艺的关键层都依赖它。
> - **现场用法**：「这层是 EUV 层」代表这层图形最细、成本最高。
> - **相关名词**：DUV（深紫外光，指 248 nm 和 193 nm 的光源）、反射式掩模版、多层膜镜
> - **常见混淆**：一个产品并不是每层都用 EUV，只有最关键的几层才用，其他层仍然用 DUV 以控制成本。

> [!TIP]
> **🔧 Know-how｜EUV 的光刻胶比 DUV 薄很多**
>
> - **情境**：同一片晶圆，EUV 层和 DUV 层的光刻胶厚度不一样。
> - **做法**：EUV 层的光刻胶通常只有几十纳米厚，比 DUV 层薄一大截。
> - **为什么**：EUV 的光穿透力差，光刻胶太厚，光到不了底部，图形会上宽下窄（俗称「脚跟」）。而且 EUV 的景深极浅，膜越厚越难对焦。
> - **没做会怎样**：图形侧壁变成斜坡或倒角，接下来的刻蚀会把这个形状原封不动复制到材料里。
> - **相关章节**：[第 6 章 刻蚀](../../2-process-modules/06-etching/README.md)

---

## 对准：每一层都要对得刚好

电路一层叠一层，例如金属线必须准确接到下面的接触点。如果某一层偏掉了，上下层就接不起来，电路会断路或短路。

在先进工艺中，层与层之间容许的对准误差只有几纳米，大约是几十个原子的宽度。

这个容许误差不是一个数字，而是一份**预算表**。工程师会把预算拆给各个来源，每一项各自控管：

| 误差来源 | 来源说明 |
|---|---|
| 曝光机本身 | 镜头畸变、平台定位误差 |
| 掩模版 | 图形在掩模版上的位置误差、掩模版受热变形 |
| 晶圆 | 晶圆翘曲、前次工艺造成的应力 |
| 测量 | 对准标记本身被前次工艺磨坏或盖住 |

这也是为什么「设备匹配（matching）」在晶圆厂里是件大事：同一层图形如果换到另一台曝光机做，两台的误差特性不一样，叠起来就可能超规。所以工厂会尽量让同一层固定在同一台机器上做。

> [!NOTE]
> **📖 名词｜CD 与 Overlay**
>
> - **定义**：CD（Critical Dimension，关键尺寸）是图形最需要控制的尺寸，例如线宽；Overlay 是这一层和前一层的对准误差。
> - **现场用法**：「CD 偏大 2 nm」「Overlay 往 X 方向偏」，这是光刻工程师最常讲的两个词。
> - **相关名词**：ADI、对准标记、设备匹配
> - **常见混淆**：CD 不等于工艺节点的「几纳米」，见[第 14 章](../../3-integration/14-process-nodes/README.md)。

---

## 一层光刻要花多少钱、多久

光刻的成本可以拆成三块，这三块的比例会随着节点变化：

| 成本项目 | 内容 | 特性 |
|---|---|---|
| 设备折旧 | 曝光机、涂布显影机的摊销 | 固定成本，开不开机都在烧 |
| 掩模版 | 每一层一片，先进节点一整套可以到千万美元级 | 前期一次投入，量越大越划算 |
| 材料与工时 | 光刻胶、显影液、电力、人力 | 变动成本，和片数成正比 |

对先进节点来说，**掩模版成本**是一个容易被忽略的门槛：一套完整掩模版的价格，可以让小量生产变得完全不合理。这也是为什么很多产品会选择「用成熟工艺做」，或把多个小芯片拆开、用先进封装组起来——见[第 21 章](../../5-backend/21-advanced-packaging/README.md)。

速度方面，一片晶圆要曝光几十次到上百次，每一次都要对准、曝光、移动。所以曝光机的**产能（每小时多少片）**是整厂产出的瓶颈指标之一。先进节点的 EUV 层越多，这个瓶颈就越明显。

---

## 要看哪些指标

光刻工程师每天盯的数字，大致就是这几类：

| 指标 | 看什么 | 超规的后果 |
|---|---|---|
| CD | 线宽、孔径是否在规格内 | 晶体管速度或漏电跑掉 |
| CD 均匀度 | 同一片晶圆上各点的差异 | 良率分布变成同心圆或条纹 |
| Overlay | 这一层和前一层的对准 | 上下层接不上，开路或短路 |
| 侧壁角与 LER | 图形边缘平不平整 | 刻蚀后尺寸跑掉、噪声变大 |
| 缺陷密度 | 每片晶圆的颗粒与图形缺陷 | 直接吃掉良率 |

---

## 常见异常

| 异常 | 可能原因 | 结果 |
|---|---|---|
| CD 偏大或偏小 | 曝光能量偏移、曝光后烘烤异常、光刻胶膜厚不对 | 线宽不合格 |
| 局部失焦 | 晶圆背面有颗粒把晶圆顶高、晶圆翘曲 | 局部图形模糊 |
| Overlay 超规 | 设备对准误差、晶圆变形、设备未匹配 | 上下层接不上 |
| 光刻胶缺陷 | 涂布时有气泡或颗粒、显影液污染 | 图形缺损 |
| 图形上宽下窄（脚跟） | 光刻胶太厚、曝光不足、显影过度 | 刻蚀后尺寸失控 |
| 显影不干净（残渣） | 显影时间不足、显影液老化 | 该去掉的地方没去掉，后面刻蚀被挡住 |
| 水痕 | 浸没式光刻干燥不完全 | 局部缺陷，通常整片受影响 |

> [!TIP]
> **🔧 Know-how｜为什么光刻区是黄色的？**
>
> - **情境**：第一次进晶圆厂的人，常会注意到光刻区的灯光是黄色的。
> - **做法**：光刻区的照明会滤掉短波长的光，只留下黄光。
> - **为什么**：光刻胶对紫外光和蓝光敏感，一般白光就足以让它起反应，黄光则几乎不会。
> - **没做会怎样**：还没曝光的光刻胶被环境光照到，图形质量会变差。
> - **相关章节**：[第 1 章 晶圆厂如何运行](../../0-before-you-start/01-how-a-fab-works/README.md)

---

## 本章重点

1. 光刻负责在晶圆上定义图形，每一层电路都要经过一次，是先进工艺里次数最多、最贵的一站。
2. 分辨率由波长、镜头孔径和工艺因子共同决定，而分辨率和景深是互相拉扯的。
3. 流程包括表面处理、涂布、软烘、曝光、曝光后烘烤、显影和检查，不只是曝光一个动作。
4. 波长越短能印的图形越细，193 nm 靠浸没式、OPC 与多重曝光撑了很多年，最先进的是 EUV。
5. CD 看尺寸、Overlay 看对准，是光刻最重要的两个指标；光刻也是唯一可以重来的关卡。

---

## 延伸阅读

- Peter Van Zant，《Microchip Fabrication》，光刻相关章节
- James D. Plummer、Michael D. Deal、Peter B. Griffin，《Silicon VLSI Technology》，光刻章节
- Chris Mack，《Fundamental Principles of Optical Lithography》
- Harry J. Levinson，《Principles of Lithography》

---

[← 上一章：第 3 章 从沙子到晶圆](../../1-fundamentals/03-sand-to-wafer/README.md) ｜ [目录](../../README.md) ｜ [下一章：第 5 章 薄膜 →](../../2-process-modules/05-thin-films/README.md)
