Repository: Icstick/Semiconductor_Manufacturing_Introduction

<div align="center">

# 半導體製造概論<br>Introduction to Semiconductor Manufacturing

## [English](en/README.md) ｜ [繁體中文](zh-TW/README.md) ｜ [简体中文](zh-CN/README.md) ｜ [日本語](ja/README.md) ｜ [한국어](ko/README.md)
</div>

An open, beginner-friendly book that follows one silicon wafer from sand, through the fab, test and packaging, until it becomes a chip. There are no formulas, but every chapter explains the mechanism behind the step, gives you the order of magnitude to hold on to, tells you what goes wrong when it is done badly, and shows how each step is coupled to the one before and after it. Term boxes and know-how boxes sit in every chapter. No background in semiconductor physics is needed.

---

## Contents · 目錄 · 目次 · 목차

### Part 0: Before You Start · 第 0 部 開始之前 · 第 0 部 はじめる前に · 제0부 시작하기 전에

| 章 | English | 繁體中文 | 简体中文 | 日本語 | 한국어 |
| :---:|---|---|---|---|---|
| 0 | [The Big Picture](en/0-before-you-start/00-overview/README.md) | [半導體製造全景](zh-TW/0-before-you-start/00-overview/README.md) | [半导体制造全景](zh-CN/0-before-you-start/00-overview/README.md) | [半導体製造の全体像](ja/0-before-you-start/00-overview/README.md) | [반도체 제조의 전체 그림](ko/0-before-you-start/00-overview/README.md) |

### Part 1: Fundamentals · 第 1 部 基礎 · 第 1 部 基礎 · 제1부 기초

| 章 | English | 繁體中文 | 简体中文 | 日本語 | 한국어 |
| :---:|---|---|---|---|---|
| 2 | [From Physics to Transistors](en/1-fundamentals/02-transistor-basics/README.md) | [從物理到電晶體](zh-TW/1-fundamentals/02-transistor-basics/README.md) | [从物理到晶体管](zh-CN/1-fundamentals/02-transistor-basics/REA

<!-- source: zh-TW/2-process-modules/10-metallization/README.md | sha: 8c6fb7b2d02b -->

# 第 10 章　金属化：把晶体管连起来

> 📍 **晶圆位置**
>
> - 前一站：晶体管已经做好，完整顺序见第 11 章
> - **本章：金属化，做出连接晶体管的金属导线**
> - 下一站：一层一层往上叠，最后铺上钝化层

---

## 把数十亿个晶体管连起来

晶体管做好之后，还要用金属导线把它们连成电路。一颗先进芯片上有数十亿个晶体管，一层导线根本不够用，所以导线会叠成好几层，先进芯片甚至超过十层。

这些导线很像城市的道路系统：

- **下层**：又细又密，像巷弄，负责连接邻近的晶体管。
- **中层**：较宽，像市区道路，连接不同的电路块。
- **上层**：最粗最宽，像高速公路，负责长距离传送信号和供应电源。

<!-- 图：多层金属导线剖面（下层细密、上层粗宽，层与层之间以通孔连接） -->

为什么要分层？因为信号走的路越长，电阻和电容造成的延迟就越大。同一层里，能挤多细就多细（省面积）；但跨越整颗芯片的长距离连线，需要粗线才不会太慢。

所以越上层做越粗，是「延迟」和「密度」两个需求互相妥协的结果。

供电用的那一层又更粗，因为它要扛的是整颗芯片的电流——一条细线扛大电流，不只是变慢，会直接烧断。

这里还有一个比较少人注意的成本逻辑：**上层的线宽大，光刻的分辨率要求就低，可以用比较成熟、比较便宜的光源来做。** 一个产品不是每一层都值得用最先进的光刻——通常只有最下面几层最细的线才需要。这也是为什么金属层数一多，成本不会等比例上升。

---

## 接触孔与通孔

晶体管和第一层金属之间，隔着一层绝缘层。要让它们连通，先在绝缘层上挖出小孔，再填入金属，这些小孔叫做**接触孔**（Contact）。接触孔通常填的是**钨**，因为钨能用 CVD 把又小又深的孔填满，填完再用 CMP 把多余的钨磨掉。

金属层与金属层之间的连接孔，则叫做**通孔**（Via）。

为什么是钨，而不是铜或铝？

- **耐高温**：接触孔做好之后，后面还有高温的退火和薄膜步骤。铝的熔点大约 660 °C，在这个温度附近就会软化；钨的熔点超过 3,400 °C，几乎不受影响。
- **填得进去**：CVD 是气体在表面反应，气体可以钻进很深的孔，所以保形性好。PVD 是直线前进的，孔越深，底部的膜越薄，容易留下空洞。
- **不会和硅直接反应**：钨和硅之间通常会垫一层阻挡层，避免两者接触后形成不必要的化合物。

> [!NOTE]
> **📖 名词｜接触孔与通孔（Contact / Via）**
>
> - **定义**：接触孔连接晶体管和第一层金属；通孔连接上下两层金属。
> - **现场用法**：「这颗 Via 开不通」，意思是通孔没有接好，形成断路。
> - **相关名词**：钨塞、阻挡层、Via Chain
> - **常见混淆**：两者都是「填满金属的孔」，差别在连接的位置：接触孔在晶体管上方，通孔在金属层之间。

工程师常说「Via Chain」，指的是一串串串起来的通孔测试结构。

为什么要测一串而不是一个？因为单颗通孔的电阻太小，量不准；串个几百几千颗，电阻加起来才量得到。

而且一串里只要有一颗断了，整串就开路——这是用统计抓单点失效的典型做法，见[第 19 章 晶圆测试](../../5-backend/19-wafer-test/README.md)。

---

## 从铝到铜

早期的导线使用**铝**：先用 PVD 把铝铺满整片晶圆，再用光刻和刻蚀把不要的铝去掉，留下导线。

铝的优点是「好做」：它可以被刻蚀，所以只要铺一层、盖光刻胶、曝光、刻蚀，导线就出来了。缺点是两个：电阻不够低，而且怕电迁移。

- **电阻不够低**：铝的电阻率大约是铜的 1.6 倍。
- **怕电迁移**：电流长时间流过时，电子会把铝原子一点一点推走，最后留下空洞、断线。这个现象叫**电迁移**（Electromigration），是铝导线寿命的头号杀手。产业后来在铝里加入少量的铜来改善，但仍然有极限。

1990 年代末期，产业开始改用**铜**。铜的电阻比铝低，比较不容易因为长期通电而损坏。

具体一点：铜的电阻率大约 1.7 微欧姆·厘米，铝大约 2.7——差了将近四成。在先进节点，这个差距足以决定一颗芯片能不能跑到目标频率。

但铜有一个大问题：很难用干法刻蚀挖出图形。于是产业改用一种完全相反的做法：**先挖沟，再填铜**。

---

## 原理：为什么铜不能像铝那样刻蚀

要理解这件事，得先知道刻蚀是怎么把材料「带走」的。

刻蚀不是把材料溶掉，而是让它变成**气体**被抽走。等离子体里的活性离子打在表面，和材料反应生成一种挥发性的化合物，这个化合物在腔体的压力和温度下是气态，于是被真空泵抽走。整个过程是「固体 → 气体」，中间不经过液体。

铝可以这样做，因为铝的氯化物挥发性很好——它在刻蚀的温度下就会变成气体离开表面。

铜不行。铜的氯化物要到接近一千度才沸腾，而工艺腔体只有一两百度。它会留在表面，形成一层渣，把下面的铜挡住。你越刻蚀，表面堆的渣越厚，反应就越慢，最后停住。

产业试过其他方法：用不同的气体、提高温度、用物理性的溅射把铜打掉。

每一种都有问题——温度太高会伤到已经做好的器件；纯物理溅射的选择比很差，该留的也一起被打掉；而且打下来的铜会重新沉积在别的地方。

最后的答案不是「找到一种能刻蚀铜的方法」，而是**换一个顺序**：

- 铝的做法是「**加法再减法**」：先铺一整片金属，再把不要的刻蚀掉。
- 铜的做法是「**减法再加法**」：先在绝缘层挖出沟，再把铜填进去，最后把溢出沟外的铜磨掉。

这个顺序反转，是后段工艺几十年来最大的一次方法论改变。它把「定义图形」交给了光刻和刻蚀的组合（挖沟），把「去除多余材料」交给了 CMP。

换句话说，**铜工艺把第 6 章的刻蚀和第 8 章的 CMP 绑在了一起**，任何一边不稳，另一边都会受害。

---

## 大马士革工艺

这种做法的名字来自古代大马士革的镶嵌技法：在器物表面刻出凹槽，填入金属，再把表面磨平。铜导线的做法几乎一模一样：

**铺绝缘层 → 挖出通孔和沟槽 → 铺阻挡层与种子层 → 电镀铜 → 退火 → 铜 CMP → 铺覆盖层**

1. **铺绝缘层**：用 CVD 铺上一层绝缘材料。
2. **挖洞**：用光刻和刻蚀挖出通孔和导线沟槽。
3. **阻挡层与种子层**：先铺一层极薄的阻挡层，防止铜扩散出去；再铺一层薄薄的铜，作为电镀的起点。
4. **电镀铜**：把晶圆放进电镀液，让铜填满孔洞和沟槽。
5. **退火**：加热让铜的结构稳定下来。
6. **铜 CMP**：把沟槽以外多余的铜磨掉。
7. **铺覆盖层**：在铜的表面盖上一层薄薄的覆盖层，防止铜氧化或扩散。

<!-- 图：双大马士革流程剖面（挖洞 → 阻挡层 → 电镀 → CMP → 覆盖层） -->

每一步都有它不能省的理由。

**阻挡层**通常是几纳米厚的金属氮化物。它的作用是挡住铜——铜在硅和氧化层里扩散很快，一旦跑到晶体管里就是灾难。但阻挡层本身的电阻比铜高，所以它越薄越好，又不能薄到有破洞。

**种子层**是薄薄一层铜。电镀需要导电的表面，如果直接在一片绝缘的阻挡层上电镀，电流没有路可走。种子层就是那条路。

**退火**是为了让电镀出来的铜晶粒长大。刚镀上去的铜晶粒很细、缺陷很多，电阻偏高；加热之后晶粒合并、电阻下降，应力也释放掉。

如果通孔和沟槽一起填铜，就称为**双大马士革**（Dual Damascene），可以少做一次填充和抛光。做法上可以「先挖通孔再挖沟槽」，也可以反过来——两种顺序各有各的对准难题。

每一层金属都重复这个流程，一层一层往上盖。

> [!NOTE]
> **📖 名词｜大马士革工艺（Damascene）**
>
> - **定义**：先在绝缘层挖出沟槽，填入金属，再用 CMP 磨掉多余部分的导线制作方法。
> - **现场用法**：「这几层是铜的双大马士革。」
> - **相关名词**：电镀、阻挡层、种子层、铜 CMP

File: zh-CN/2-process-modules/10-metallization/README.md
<!-- source: zh-TW/2-process-modules/10-metallization/README.md | sha: 8c6fb7b2d02b -->

# 第 10 章　金属化：把晶体管连起来

> 📍 **晶圆位置**
>
> - 前一站：晶体管已经做好，完整顺序见第 11 章
> - **本章：金属化，做出连接晶体管的金属导线**
> - 下一站：一层一层往上叠，最后铺上钝化层

---

## 把数十亿个晶体管连起来

晶体管做好之后，还要用金属导线把它们连成电路。一颗先进芯片上有数十亿个晶体管，一层导线根本不够用，所以导线会叠成好几层，先进芯片甚至超过十层。

这些导线很像城市的道路系统：

- **下层**：又细又密，像巷弄，负责连接邻近的晶体管。
- **中层**：较宽，像市区道路，连接不同的电路块。
- **上层**：最粗最宽，像高速公路，负责长距离传送信号和供应电源。

<!-- 图：多层金属导线剖面（下层细密、上层粗宽，层与层之间以通孔连接） -->

为什么要分层？因为信号走的路越长，电阻和电容造成的延迟就越大。同一层里，能挤多细就多细（省面积）；但跨越整颗芯片的长距离连线，需要粗线才不会太慢。

所以越上层做越粗，是「延迟」和「密度」两个需求互相妥协的结果。

供电用的那一层又更粗，因为它要扛的是整颗芯片的电流——一条细线扛大电流，不只是变慢，会直接烧断。

这里还有一个比较少人注意的成本逻辑：**上层的线宽大，光刻的分辨率要求就低，可以用比较成熟、比较便宜的光源来做。** 一个产品不是每一层都值得用最先进的光刻——通常只有最下面几层最细的线才需要。这也是为什么金属层数一多，成本不会等比例上升。

---

## 接触孔与通孔

晶体管和第一层金属之间，隔着一层绝缘层。要让它们连通，先在绝缘层上挖出小孔，再填入金属，这些小孔叫做**接触孔**（Contact）。接触孔通常填的是**钨**，因为钨能用 CVD 把又小又深的孔填满，填完再用 CMP 把多余的钨磨掉。

金属层与金属层之间的连接孔，则叫做**通孔**（Via）。

为什么是钨，而不是铜或铝？

- **耐高温**：接触孔做好之后，后面还有高温的退火和薄膜步骤。铝的熔点大约 660 °C，在这个温度附近就会软化；钨的熔点超过 3,400 °C，几乎不受影响。
- **填得进去**：CVD 是气体在表面反应，气体可以钻进很深的孔，所以保形性好。PVD 是直线前进的，孔越深，底部的膜越薄，容易留下空洞。
- **不会和硅直接反应**：钨和硅之间通常会垫一层阻挡层，避免两者接触后形成不必要的化合物。

> [!NOTE]
> **📖 名词｜接触孔与通孔（Contact / Via）**
>
> - **定义**：接触孔连接晶体管和第一层金属；通孔连接上下两层金属。
> - **现场用法**：「这颗 Via 开不通」，意思是通孔没有接好，形成断路。
> - **相关名词**：钨塞、阻挡层、Via Chain
> - **常见混淆**：两者都是「填满金属的孔」，差别在连接的位置：接触孔在晶体管上方，通孔在金属层之间。

工程师常说「Via Chain」，指的是一串串串起来的通孔测试结构。

为什么要测一串而不是一个？因为单颗通孔的电阻太小，量不准；串个几百几千颗，电阻加起来才量得到。

而且一串里只要有一颗断了，整串就开路——这是用统计抓单点失效的典型做法，见[第 19 章 晶圆测试](../../5-backend/19-wafer-test/README.md)。

---

## 从铝到铜

早期的导线使用**铝**：先用 PVD 把铝铺满整片晶圆，再用光刻和刻蚀把不要的铝去掉，留下导线。

铝的优点是「好做」：它可以被刻蚀，所以只要铺一层、盖光刻胶、曝光、刻蚀，导线就出来了。缺点是两个：电阻不够低，而且怕电迁移。

- **电阻不够低**：铝的电阻率大约是铜的 1.6 倍。
- **怕电迁移**：电流长时间流过时，电子会把铝原子一点一点推走，最后留下空洞、断线。这个现象叫**电迁移**（Electromigration），是铝导线寿命的头号杀手。产业后来在铝里加入少量的铜来改善，但仍然有极限。

1990 年代末期，产业开始改用**铜**。铜的电阻比铝低，比较不容易因为长期通电而损坏。

具体一点：铜的电阻率大约 1.7 微欧姆·厘米，铝大约 2.7——差了将近四成。在先进节点，这个差距足以决定一颗芯片能不能跑到目标频率。

但铜有一个大问题：很难用干法刻蚀挖出图形。于是产业改用一种完全相反的做法：**先挖沟，再填铜**。

---

## 原理：为什么铜不能像铝那样刻蚀

要理解这件事，得先知道刻蚀是怎么把材料「带走」的。

刻蚀不是把材料溶掉，而是让它变成**气体**被抽走。等离子体里的活性离子打在表面，和材料反应生成一种挥发性的化合物，这个化合物在腔体的压力和温度下是气态，于是被真空泵抽走。整个过程是「固体 → 气体」，中间不经过液体。

铝可以这样做，因为铝的氯化物挥发性很好——它在刻蚀的温度下就会变成气体离开表面。

铜不行。铜的氯化物要到接近一千度才沸腾，而工艺腔体只有一两百度。它会留在表面，形成一层渣，把下面的铜挡住。你越刻蚀，表面堆的渣越厚，反应就越慢，最后停住。

产业试过其他方法：用不同的气体、提高温度、用物理性的溅射把铜打掉。

每一种都有问题——温度太高会伤到已经做好的器件；纯物理溅射的选择比很差，该留的也一起被打掉；而且打下来的铜会重新沉积在别的地方。

最后的答案不是「找到一种能刻蚀铜的方法」，而是**换一个顺序**：

- 铝的做法是「**加法再减法**」：先铺一整片金属，再把不要的刻蚀掉。
- 铜的做法是「**减法再加法**」：先在绝缘层挖出沟，再把铜填进去，最后把溢出沟外的铜磨掉。

这个顺序反转，是后段工艺几十年来最大的一次方法论改变。它把「定义图形」交给了光刻和刻蚀的组合（挖沟），把「去除多余材料」交给了 CMP。

换句话说，**铜工艺把第 6 章的刻蚀和第 8 章的 CMP 绑在了一起**，任何一边不稳，另一边都会受害。

---

## 大马士革工艺

这种做法的名字来自古代大马士革的镶嵌技法：在器物表面刻出凹槽，填入金属，再把表面磨平。铜导线的做法几乎一模一样：

**铺绝缘层 → 挖出通孔和沟槽 → 铺阻挡层与种子层 → 电镀铜 → 退火 → 铜 CMP → 铺覆盖层**

1. **铺绝缘层**：用 CVD 铺上一层绝缘材料。
2. **挖洞**：用光刻和刻蚀挖出通孔和导线沟槽。
3. **阻挡层与种子层**：先铺一层极薄的阻挡层，防止铜扩散出去；再铺一层薄薄的铜，作为电镀的起点。
4. **电镀铜**：把晶圆放进电镀液，让铜填满孔洞和沟槽。
5. **退火**：加热让铜的结构稳定下来。
6. **铜 CMP**：把沟槽以外多余的铜磨掉。
7. **铺覆盖层**：在铜的表面盖上一层薄薄的覆盖层，防止铜氧化或扩散。

<!-- 图：双大马士革流程剖面（挖洞 → 阻挡层 → 电镀 → CMP → 覆盖层） -->

每一步都有它不能省的理由。

**阻挡层**通常是几纳米厚的金属氮化物。它的作用是挡住铜——铜在硅和氧化层里扩散很快，一旦跑到晶体管里就是灾难。但阻挡层本身的电阻比铜高，所以它越薄越好，又不能薄到有破洞。

**种子层**是薄薄一层铜。电镀需要导电的表面，如果直接在一片绝缘的阻挡层上电镀，电流没有路可走。种子层就是那条路。

**退火**是为了让电镀出来的铜晶粒长大。刚镀上去的铜晶粒很细、缺陷很多，电阻偏高；加热之后晶粒合并、电阻下降，应力也释放掉。

如果通孔和沟槽一起填铜，就称为**双大马士革**（Dual Damascene），可以少做一次填充和抛光。做法上可以「先挖通孔再挖沟槽」，也可以反过来——两种顺序各有各的对准难题。

每一层金属都重复这个流程，一层一层往上盖。

> [!NOTE]
> **📖 名词｜大马士革工艺（Damascene）**
>
> - **定义**：先在绝缘层挖出沟槽，填入金属，再用 CMP 磨掉多余部分的导线制作方法。
> - **现场用法**：「这几层是铜的双大马士革。」
> - **相关名词**：电镀、阻挡层、种子层、铜 CMP
> - **常见混淆**：铝导线是「先铺金属再刻蚀」，铜导线是「先挖沟再填金属」，两者顺序刚好相反。

> [!NOTE]
> **📖 名词｜阻挡层与种子层（Barrier / Seed Layer）**
>
> - **定义**：阻挡层是挡在铜和绝缘层之间的一层薄膜，防止铜扩散；种子层是电镀前铺的薄铜，提供导电的起点。
> - **现场用法**：「这层的 barrier 太薄，漏电偏高。」
> - **相关名词**：电镀、铜扩散、附着层
> - **常见混淆**：阻挡层不是绝缘层——它必须导电，否则电流到不了铜；它挡的是原子的扩散，不是电子。

> [!TIP]
> **🔧 Know-how｜电镀铜要从底部往上填**
>
> - **情境**：要把又窄又深的沟槽完全填满铜。
> - **做法**：电镀液中会加入特殊的添加剂，让孔洞底部的铜长得比开口处快，由下往上填满。
> - **为什么**：如果开口处的铜长得比较快，开口会先被封住。
> - **没做会怎样**：导线内部留下空洞，电阻变高，长期使用时也更容易断线。
> - **相关章节**：[第 5 章 薄膜](../../2-process-modules/05-thin-films/README.md)

「由下往上填」靠的是几种添加剂的竞争：有的抑制表面沉积、有的加速底部沉积、有的让开口处的铜被整平。它们在沟槽不同深度的浓度不一样，于是自动形成「底部快、开口慢」的结果。工程师能做的是调整添加剂的组成和电流的方式，让这个过程发生在正确的尺寸上——但沟槽一变窄、深宽比一变高，窗口就变窄。

---

## 低介电常数材料

导线之间隔着绝缘层，两条靠得很近的导线就像一个小电容，会拖慢信号、增加耗电。为了减少这个影响，先进工艺使用**低介电常数材料**（Low-k）作为导线之间的绝缘层。

这个电容有多大影响？信号在导线上跑得多快，取决于电阻和电容这两个因素——线越细电阻越大，线越近电容越大，两者同时在恶化。

所以后段工艺的进步是两条腿走路：**用铜降电阻，用低介电常数材料降电容。**

二氧化硅的介电常数大约是 4。产业一路把它往下压：先掺入氟或碳，降到 3 上下。

再做成多孔的结构，把空气（介电常数接近 1）引进材料里，可以降到 2.5 以下。

空气是理论上最好的绝缘体，所以「多孔」是这条路线的极限方向。但多孔也带来麻烦：

- **机械强度变差**：孔洞让材料变脆，CMP 的压力、封装的应力都可能让它裂开或剥离。
- **吸水性变高**：孔洞会吸附水气，水的介电常数大约 80，一吸就把低介电的好处抵消掉。
- **热传导变差**：孔洞也隔绝了热，导线的热量不容易散出去。

所以低介电常数材料的选择，从来不是「越低越好」，而是「在可靠度和工艺窗口之间找一个还能量产的值」。这也是为什么这个领域的进展比铜本身慢得多。

---

## 越来越细的挑战

导线越做越细，问题也越来越多：

- **电阻变高**：导线太细时，阻挡层占的比例变大，电子也更容易被散射，产业正在研究以其他金属制作最细的导线。
- **电迁移**：电流长时间流过时，会把金属原子一点一点推走，最后形成空洞而断线，见[第 22 章 最终测试与可靠性](../../5-backend/22-final-test-and-reliability/README.md)。

这两个问题其实是同一个问题的两面：**线越细，表面和界面的占比越大。**

一条线宽 20 纳米的铜线，两侧各有一层几纳米厚的阻挡层，中间真正导电的铜可能只剩一半的截面积。

电子在铜里走的时候，会不断撞到晶粒边界和侧壁——线越细，撞到的机会越多，等效电阻率就越高。

这是物理限制，不是「再努力一点」能解决的。所以产业在找替代方案：

- **换材料**：用电阻更低的金属，或是在铜外面包一层能减少表面散射的材料。
- **换做法**：把最细的几层改成不用铜的工艺，或直接做成气隙——用空气当绝缘层，介电常数最低。
- **换方向**：把芯片拆成多颗小芯片，用先进封装连接，让每一颗的内连线不用那么极端，见[第 21 章 先进封装](../../5-backend/21-advanced-packaging/README.md)。

还有一个容易被忽略的挑战：**热**。后段的导线层在晶圆上方，离散热的硅衬底很远，热量不容易传出去；低介电常数材料又是热的不良导体。所以越先进的芯片，后段的散热越棘手。

---

## 一层金属要花多少步骤、多少钱

一层铜导线不是「一个步骤」，而是十几个步骤绕一圈：

| 阶段 | 大约步骤数 | 内容 |
|---|---|---|
| 介电层 | 2～3 | 铺绝缘层、平坦化 |
| 图形 | 3～4 | 光刻、刻蚀沟槽与通孔、去除光刻胶与残留 |
| 阻挡层与种子层 | 2 | 溅射阻挡层、溅射种子层 |
| 填铜 | 2 | 电镀、退火 |
| 平坦化 | 1～2 | 铜 CMP、清洗 |
| 覆盖层 | 1 | 铺保护层 |

把这些乘上层数，就是后段工艺的规模：一个有十四五层金属的产品，后段可能有两百多道步骤。

它占整个流程的一半以上。

这也是为什么后段在成本和时间上都不比前段轻松——它虽然没有光刻那么贵，但步骤数量和变异来源都更多。

成本结构上，后段有三个大项：

| 成本项目 | 内容 | 特性 |
|---|---|---|
| 光刻与刻蚀 | 每一层都要定义图形 | 变动成本，层数越多越贵 |
| 薄膜与电镀 | 阻挡层、种子层、铜、介电层 | 变动成本，材料单价高 |
| CMP 与清洗 | 每一层都要磨平、洗净 | 变动成本，耗材为主 |

这里有一个关键的经济事实：**后段的成本大致和层数成正比，而前段的成本大致和光刻次数成正比。** 所以产业有两个方向相反的压力：一方面要更多层来连接更多晶体管，另一方面每一层都在烧钱。

3D 堆叠和先进封装之所以诱人，一部分原因就是它让「连接」这件事不必全部靠后段金属层来做。

---

## 常见异常

后段工艺的指标和异常，可以分成「电性」和「结构」两类：

| 指标 | 看什么 | 超规的后果 |
|---|---|---|
| 导线电阻 | 线宽、厚度、阻挡层占比 | 延迟变大、速度上不去 |
| 通孔电阻 | 单颗与 Via Chain 的电阻 | 接触不良、开路 |
| 漏电 | 导线之间、导线对衬底的漏电 | 耗电增加、可靠性下降 |
| 空洞与缝隙 | 填铜是否完全填满 | 电阻升高、长期断线 |
| 碟形凹陷与残留 | CMP 后的铜厚度与残留 | 短路或电阻偏移 |

指标守不住、或结构没做好，就变成这些异常：

| 异常 | 可能原因 | 结果 |
|---|---|---|
| 铜填充空洞 | 电镀条件异常、开口太窄 | 电阻变高、可靠性问题 |
| 铜残留 | CMP 抛光不足 | 导线短路 |
| 通孔不通 | 刻蚀不足、孔底残留 | 断路 |
| 阻挡层失效 | 阻挡层太薄或不连续 | 铜扩散，造成漏电 |
| 低介电材料损伤 | 刻蚀、CMP 或封装的应力 | 漏电、结构剥离 |
| 电迁移断线 | 电流密度过高、晶粒边界太多 | 长期使用后断路 |
| 腐蚀 | 铜暴露在空气或化学品中太久 | 接触电阻上升 |
| 应力诱发的剥落 | 薄膜应力累积、界面附着不良 | 整层剥落，整片报废 |

> [!TIP]
> **🔧 Know-how｜铜磨完之后不能放太久**
>
> - **情境**：铜 CMP 完成，晶圆表面的铜直接暴露在空气中。
> - **做法**：CMP 到铺上覆盖层之间设有 Q-Time 限制，超过时间要由工程师判断处理方式。
> - **为什么**：裸露的铜很容易氧化和腐蚀。
> - **没做会怎样**：铜表面劣化，通孔的接触电阻变高，可靠性也会下降。
> - **相关章节**：[第 9 章 清洗与污染控制](../../2-process-modules/09-cleaning/README.md)

---

## 本章重点

1. 芯片用多层金属导线连接晶体管，下层细密、上层粗宽；上层线宽大，光刻反而比较便宜。
2. 接触孔连接晶体管与第一层金属，通孔连接金属层与金属层；接触孔用钨是因为耐高温、填得进去。
3. 铜取代铝的关键不是「铜比较好」，而是「铜的氯化物不挥发」，所以只能反过来做：先挖沟、再填铜、再磨平。
4. 大马士革工艺把刻蚀和 CMP 绑在一起；阻挡层与种子层是电镀能不能成功的两个前提。
5. 导线越细，表面与界面的占比越大，电阻和电迁移越难处理；低介电材料则是另一个方向的战场。

---

## 延伸阅读

- James D. Plummer、Michael D. Deal、Peter B. Griffin，《Silicon VLSI Technology》，后段工艺章节
- Hong Xiao，《Introduction to Semiconductor Manufacturing Technology》，金属化章节
- Krishna Seshan 编，《Handbook of Thin-Film Deposition Processes and Techniques》

---

[← 上一章：第 9 章 清洗与污染控制](../../2-process-modules/09-cleaning/README.md) ｜ [目录](../../README.md) ｜ [下一章：第 11 章 走一遍完整的 CMOS 流程 →](../../3-integration/11-cmos-process-flow/README.md)
