Repository: Icstick/Semiconductor_Manufacturing_Introduction

<div align="center">

# 半導體製造概論<br>Introduction to Semiconductor Manufacturing

## [English](en/README.md) ｜ [繁體中文](zh-TW/README.md) ｜ [简体中文](zh-CN/README.md) ｜ [日本語](ja/README.md) ｜ [한국어](ko/README.md)
</div>

An open, beginner-friendly book that follows one silicon wafer from sand, through the fab, test and packaging, until it becomes a chip. There are no formulas, but every chapter explains the mechanism behind the step, gives you the order of magnitude to hold on to, tells you what goes wrong when it is done badly, and shows how each step is coupled to the one before and after it. Term boxes and know-how boxes sit in every chapter. No background in semiconductor physics is needed.

---

## Contents · 目錄 · 目次 · 목차

### Part 0: Before You Start · 第 0 部 開始之前 · 第 0 部 はじめる前に · 제0부 시작하기 전에

| 章 | English | 繁體中文 | 简体中文 | 日本語 | 한국어 |
| :---:|---|---|---|---|---|
| 0 | [The Big Picture](en/0-before-you-start/00-overview/README.md) | [半導體製造全景](zh-TW/0-before-you-start/00-overview/README.md) | [半导体制造全景](zh-CN/0-before-you-start/00-overview/README.md) | [半導体製造の全体像](ja/0-before-you-start/00-overview/README.md) | [반도체 제조의 전체 그림](ko/0-before-you-start/00-overview/README.md) |
| 1 | [How a Fab Works](en/0-before-you-start/01-how-a-fab-works/README.md) | [晶圓廠如何運作](zh-TW/0-before-you-start/01-how-a-fab-works/README.md) | [晶圆厂如何运行](zh-CN/0-before-you-start/01-how-a-fab-works/README.md) | [ファブの仕組み](ja/0-before-you-start/01-how-a-fab-works/README.md) | [팹은 어떻게 돌아가는가](ko/0-before-you-start/01-how-a-fab-works/README.md) |

<!-- source: zh-TW/4-yield-and-quality/16-yield-analysis/README.md | sha: 9f3f795387a0 -->

# 第 16 章　良率与失效分析：找出芯片坏掉的原因

> 📍 **晶圆位置**
>
> - 前一站：晶圆完成工艺，并经过电学特性测试
> - **本章：分析良率，找出芯片坏掉的原因**
> - 下一站：把找到的原因反馈给工艺，持续改善

---

## 良率就是钱

一片晶圆的制造成本大致是固定的。上面的好芯片越多，每颗芯片的成本就越低。所以良率直接决定了芯片的成本和工厂的获利。

这句话有多真实，值得算一次。

一片晶圆的材料、设备折旧、人力、水电，不管上面有几颗好裸片，成本都已经花掉了。所以每颗好裸片分摊到的成本，就是「整片成本除以好裸片数」。

良率从九成掉到八成，分母少了一成多，每颗芯片的成本就往上跳一成多。而售价是市场决定的，不会跟着跳——所以少掉的不是营收，是毛利。

对一座月产数万片的厂来说，良率差一个百分点，一年差的金额以千万美元计。这也是为什么良率会议永远开得比工艺会议久。

一个新工艺刚开始量产时，良率通常不高，工程师要一个一个找出问题、解决问题，良率才会逐步爬升，这个过程称为**良率学习曲线**。

学习曲线的形状有个共同特征：**一开始爬得快，后面越来越慢。**

原因是早期挡在前面的都是「大石头」——某个步骤根本做不对、某个缺陷来源特别大。搬开一颗就跳一段。等到大石头搬完，剩下的是一堆各占零点几个百分点的小问题，得一个一个捡，捡一颗只前进一点点。

谁能让良率爬得更快，谁就更有竞争力。

---

## 良率怎么算

良率通常分成几个阶段来看：

- **晶圆良率**（Line Yield）：投入的晶圆中，有多少片顺利完成前段工艺，没有在中途报废。
- **裸片良率**（Die Yield）：一片晶圆上，有多少比例的裸片通过晶圆测试。
- **封装良率**：封装过的芯片中，有多少比例顺利完成封装。
- **最终测试良率**：封装后的芯片中，有多少比例通过最终测试。

整体良率是这几个阶段相乘。例如晶圆良率九成八、裸片良率九成、最终测试九成九，整体只剩八成七左右。

| 阶段 | 分母是什么 | 常见的量级 | 主要损失来源 |
|---|---|---|---|
| 晶圆良率 | 投入的晶圆片数 | 九成五以上 | 破片、刮伤、报废、严重超规 |
| 裸片良率 | 一片上的裸片数 | 成熟工艺九成以上，新工艺可能只有一半 | 缺陷、参数偏移、设计边界 |
| 封装良率 | 封装的颗数 | 九成八以上 | 封装工艺、材料、搬运 |
| 最终测试良率 | 封装后的颗数 | 九成五以上 | 电学特性不合格、可靠性问题 |

这张表有一个很容易被忽略的重点：**每一阶段的良率都是「相乘」，不是「相加」。**

三个阶段各九成五，看起来都很好，乘起来只剩八成六。所以任何一个阶段掉几个百分点，最后的数字都会被放大。这也是为什么良率会议上，大家会很坚持「这个数字是用哪一阶段算的」——不同阶段的百分点，价值不一样。

> [!NOTE]
> **📖 名词｜良率（Yield）**
>
> - **定义**：产出的好产品占全部产品的比例。
> - **现场用法**：「这批的 CP 良率掉到八成。」
> - **相关名词**：晶圆良率、裸片良率、最终测试良率、良率学习曲线
> - **常见混淆**：听到「良率」一定要先确认是哪一种。晶圆良率 98% 和裸片良率 98% 代表的意义完全不同。

良率的分子与分母，在工厂里是用 **Bin** 定义的。

测试机把每一颗裸片分到一个 bin：通过的进一个 bin，不同种类的失效各进一个 bin。良率就是进了好 bin 的比例。

- **硬 bin**：功能真的坏了，例如开路、短路、漏电过大，一定算失效。
- **软 bin**：功能正常，但速度或功耗落在比较差的区间。

软 bin 算不算失效，取决于产品怎么卖——同一批可以当降级品卖，也可以直接报废。所以工程师说的良率和业务说的「能卖的比例」，常常差在这一截。

---

## 缺陷和裸片大小

可以把缺陷想像成随机落在晶圆上的雨滴。裸片越大，被雨滴打中的概率就越高。所以在同样的缺陷密度下，大裸片的良率会比小裸片低很多。

这个「很多」有多夸张，要看面积。

一颗裸片的面积加倍，它盖住的范围就加倍，被随机落下的缺陷打中的机会也大致加倍。

而良率掉的不是「被打中的那一颗」，是「被打中的每一颗」——所以面积越大，良率往下掉得越快，而且不是直线，是越来越陡。

这也是近年把大芯片拆成多颗小芯片、再用先进封装组起来的原因之一，见[第 21 章](../../5-backend/21-advanced-packaging/README.md)。拆开之后，每一颗小芯片的面积小，被缺陷打中的机会低，良率就高；代价是封装变复杂、功耗与延迟要另外处理。

<!-- 图：同样的缺陷分布下，大裸片与小裸片的良率差异 -->

良率损失大致分成两类：

- **随机性**：例如微粒随机落在晶圆上，只能靠提高整体洁净度慢慢降低。
- **系统性**：有固定的原因，例如某种图形特别容易出问题、某台设备异常、晶圆边缘控制不好。找到原因，往往就能一次解决。

| 比较 | 随机性损失 | 系统性损失 |
|---|---|---|
| 分布的样子 | 散开、没有明显形状 | 有形状、会重复出现 |
| 和位置的关系 | 看不出来 | 常和晶圆位置、曝光区、设备有关 |
| 怎么改善 | 提升洁净度、降低缺陷密度 | 找到那一个原因，一次修掉 |
| 改善的速度 | 慢，一点一点 | 快，但找原因的过程可能很久 |
| 占比 | 成熟工艺较高 | 新工艺、新产品较高 |

判断一笔良率损失属于哪一类，看的是晶圆图上的形状。

---

## 一片晶圆能切出几颗好裸片

良率的另一面是「一片能切出多少颗」。这个数字同时决定产能与成本，所以值得从头算一次。

一片 300 mm 晶圆的面积大约是七万平方毫米。但能用的不是全部：最外圈要留给夹持与边缘处理，边缘一圈的裸片通常不完整，直接不算。

所以实际可用的裸片数，大约是「晶圆面积除以裸片面积」，再乘上一个边缘损失的折扣。裸片越小，这个折扣越小；裸片越大，圆形的边界浪费得越凶。

| 裸片边长 | 大约面积 | 一片大概能切出 | 边缘浪费 |
|---|---|---|---|
| 5 mm | 25 平方毫米 | 两千多颗 | 少 |
| 10 mm | 100 平方毫米 | 六百多颗 | 中等 |
| 20 mm | 400 平方毫米 | 一百多颗 | 多 |
| 26 mm | 约 680 平方毫米 | 六十多颗 | 很多 |

（以上是几何上的估算，实际数字还要扣掉切割道、对准标记与不能放裸片的区域。）

把良率乘上去，才是「好裸片数」。这里有一个很容易被误解的直觉：**大裸片不只是「一颗卖得比较贵」，它的良率也比较低。**

两件事同时发生，结果就是大芯片的每颗成本上升得比面积还要快。这也是为什么同样的工艺，做小芯片的产品毛利通常比较好，而做大芯片的产品必须卖得够贵才成立。

反过来说，这也是小芯片（Chiplet）策略的起点：把一个大的芯片拆成四个小的，总面积不变，但每一颗被缺陷打中的概率下降，总良率上升。代价是要把它们重新接起来，而那又是另一个故事，见[第 21 章](../../5-backend/21-advanced-packaging/README.md)。

---

## 从晶圆图看出线索

晶圆测试后，每一颗裸片的好坏会画成一张**晶圆图**。坏裸片的分布形状，常常就是找出原因的第一条线索。

| 图形特征 | 可能的方向 |
|---|---|
| 集中在晶圆中心 | 沉积、刻蚀或研磨在中心与周围的差异 |
| 环状，或集中在边缘 | 晶圆边缘的工艺控制问题 |
| 一条直线或弧线 | 刮伤 |
| 每个曝光区的相同位置 | 掩模版缺陷或曝光问题 |
| 群聚成一团 | 局部污染或局部异常 |
| 随机散布 | 微粒等随机缺陷 |

File: zh-CN/4-yield-and-quality/16-yield-analysis/README.md
<!-- source: zh-TW/4-yield-and-quality/16-yield-analysis/README.md | sha: 9f3f795387a0 -->

# 第 16 章　良率与失效分析：找出芯片坏掉的原因

> 📍 **晶圆位置**
>
> - 前一站：晶圆完成工艺，并经过电学特性测试
> - **本章：分析良率，找出芯片坏掉的原因**
> - 下一站：把找到的原因反馈给工艺，持续改善

---

## 良率就是钱

一片晶圆的制造成本大致是固定的。上面的好芯片越多，每颗芯片的成本就越低。所以良率直接决定了芯片的成本和工厂的获利。

这句话有多真实，值得算一次。

一片晶圆的材料、设备折旧、人力、水电，不管上面有几颗好裸片，成本都已经花掉了。所以每颗好裸片分摊到的成本，就是「整片成本除以好裸片数」。

良率从九成掉到八成，分母少了一成多，每颗芯片的成本就往上跳一成多。而售价是市场决定的，不会跟着跳——所以少掉的不是营收，是毛利。

对一座月产数万片的厂来说，良率差一个百分点，一年差的金额以千万美元计。这也是为什么良率会议永远开得比工艺会议久。

一个新工艺刚开始量产时，良率通常不高，工程师要一个一个找出问题、解决问题，良率才会逐步爬升，这个过程称为**良率学习曲线**。

学习曲线的形状有个共同特征：**一开始爬得快，后面越来越慢。**

原因是早期挡在前面的都是「大石头」——某个步骤根本做不对、某个缺陷来源特别大。搬开一颗就跳一段。等到大石头搬完，剩下的是一堆各占零点几个百分点的小问题，得一个一个捡，捡一颗只前进一点点。

谁能让良率爬得更快，谁就更有竞争力。

---

## 良率怎么算

良率通常分成几个阶段来看：

- **晶圆良率**（Line Yield）：投入的晶圆中，有多少片顺利完成前段工艺，没有在中途报废。
- **裸片良率**（Die Yield）：一片晶圆上，有多少比例的裸片通过晶圆测试。
- **封装良率**：封装过的芯片中，有多少比例顺利完成封装。
- **最终测试良率**：封装后的芯片中，有多少比例通过最终测试。

整体良率是这几个阶段相乘。例如晶圆良率九成八、裸片良率九成、最终测试九成九，整体只剩八成七左右。

| 阶段 | 分母是什么 | 常见的量级 | 主要损失来源 |
|---|---|---|---|
| 晶圆良率 | 投入的晶圆片数 | 九成五以上 | 破片、刮伤、报废、严重超规 |
| 裸片良率 | 一片上的裸片数 | 成熟工艺九成以上，新工艺可能只有一半 | 缺陷、参数偏移、设计边界 |
| 封装良率 | 封装的颗数 | 九成八以上 | 封装工艺、材料、搬运 |
| 最终测试良率 | 封装后的颗数 | 九成五以上 | 电学特性不合格、可靠性问题 |

这张表有一个很容易被忽略的重点：**每一阶段的良率都是「相乘」，不是「相加」。**

三个阶段各九成五，看起来都很好，乘起来只剩八成六。所以任何一个阶段掉几个百分点，最后的数字都会被放大。这也是为什么良率会议上，大家会很坚持「这个数字是用哪一阶段算的」——不同阶段的百分点，价值不一样。

> [!NOTE]
> **📖 名词｜良率（Yield）**
>
> - **定义**：产出的好产品占全部产品的比例。
> - **现场用法**：「这批的 CP 良率掉到八成。」
> - **相关名词**：晶圆良率、裸片良率、最终测试良率、良率学习曲线
> - **常见混淆**：听到「良率」一定要先确认是哪一种。晶圆良率 98% 和裸片良率 98% 代表的意义完全不同。

良率的分子与分母，在工厂里是用 **Bin** 定义的。

测试机把每一颗裸片分到一个 bin：通过的进一个 bin，不同种类的失效各进一个 bin。良率就是进了好 bin 的比例。

- **硬 bin**：功能真的坏了，例如开路、短路、漏电过大，一定算失效。
- **软 bin**：功能正常，但速度或功耗落在比较差的区间。

软 bin 算不算失效，取决于产品怎么卖——同一批可以当降级品卖，也可以直接报废。所以工程师说的良率和业务说的「能卖的比例」，常常差在这一截。

---

## 缺陷和裸片大小

可以把缺陷想像成随机落在晶圆上的雨滴。裸片越大，被雨滴打中的概率就越高。所以在同样的缺陷密度下，大裸片的良率会比小裸片低很多。

这个「很多」有多夸张，要看面积。

一颗裸片的面积加倍，它盖住的范围就加倍，被随机落下的缺陷打中的机会也大致加倍。

而良率掉的不是「被打中的那一颗」，是「被打中的每一颗」——所以面积越大，良率往下掉得越快，而且不是直线，是越来越陡。

这也是近年把大芯片拆成多颗小芯片、再用先进封装组起来的原因之一，见[第 21 章](../../5-backend/21-advanced-packaging/README.md)。拆开之后，每一颗小芯片的面积小，被缺陷打中的机会低，良率就高；代价是封装变复杂、功耗与延迟要另外处理。

<!-- 图：同样的缺陷分布下，大裸片与小裸片的良率差异 -->

良率损失大致分成两类：

- **随机性**：例如微粒随机落在晶圆上，只能靠提高整体洁净度慢慢降低。
- **系统性**：有固定的原因，例如某种图形特别容易出问题、某台设备异常、晶圆边缘控制不好。找到原因，往往就能一次解决。

| 比较 | 随机性损失 | 系统性损失 |
|---|---|---|
| 分布的样子 | 散开、没有明显形状 | 有形状、会重复出现 |
| 和位置的关系 | 看不出来 | 常和晶圆位置、曝光区、设备有关 |
| 怎么改善 | 提升洁净度、降低缺陷密度 | 找到那一个原因，一次修掉 |
| 改善的速度 | 慢，一点一点 | 快，但找原因的过程可能很久 |
| 占比 | 成熟工艺较高 | 新工艺、新产品较高 |

判断一笔良率损失属于哪一类，看的是晶圆图上的形状。

---

## 一片晶圆能切出几颗好裸片

良率的另一面是「一片能切出多少颗」。这个数字同时决定产能与成本，所以值得从头算一次。

一片 300 mm 晶圆的面积大约是七万平方毫米。但能用的不是全部：最外圈要留给夹持与边缘处理，边缘一圈的裸片通常不完整，直接不算。

所以实际可用的裸片数，大约是「晶圆面积除以裸片面积」，再乘上一个边缘损失的折扣。裸片越小，这个折扣越小；裸片越大，圆形的边界浪费得越凶。

| 裸片边长 | 大约面积 | 一片大概能切出 | 边缘浪费 |
|---|---|---|---|
| 5 mm | 25 平方毫米 | 两千多颗 | 少 |
| 10 mm | 100 平方毫米 | 六百多颗 | 中等 |
| 20 mm | 400 平方毫米 | 一百多颗 | 多 |
| 26 mm | 约 680 平方毫米 | 六十多颗 | 很多 |

（以上是几何上的估算，实际数字还要扣掉切割道、对准标记与不能放裸片的区域。）

把良率乘上去，才是「好裸片数」。这里有一个很容易被误解的直觉：**大裸片不只是「一颗卖得比较贵」，它的良率也比较低。**

两件事同时发生，结果就是大芯片的每颗成本上升得比面积还要快。这也是为什么同样的工艺，做小芯片的产品毛利通常比较好，而做大芯片的产品必须卖得够贵才成立。

反过来说，这也是小芯片（Chiplet）策略的起点：把一个大的芯片拆成四个小的，总面积不变，但每一颗被缺陷打中的概率下降，总良率上升。代价是要把它们重新接起来，而那又是另一个故事，见[第 21 章](../../5-backend/21-advanced-packaging/README.md)。

---

## 从晶圆图看出线索

晶圆测试后，每一颗裸片的好坏会画成一张**晶圆图**。坏裸片的分布形状，常常就是找出原因的第一条线索。

| 图形特征 | 可能的方向 |
|---|---|
| 集中在晶圆中心 | 沉积、刻蚀或研磨在中心与周围的差异 |
| 环状，或集中在边缘 | 晶圆边缘的工艺控制问题 |
| 一条直线或弧线 | 刮伤 |
| 每个曝光区的相同位置 | 掩模版缺陷或曝光问题 |
| 群聚成一团 | 局部污染或局部异常 |
| 随机散布 | 微粒等随机缺陷 |

![六种常见的晶圆图形态：集中在中心、环状集中在边缘、弧线状的刮痕、每个曝光区的相同位置、群聚成一团、随机散布](../../../images/16-wafer-map-patterns.svg)

*图：常见的晶圆图形态。蓝色是好的裸片，橘色是坏的裸片。① 集中在中心 ② 环状集中在边缘 ③ 弧线状的刮痕 ④ 每个曝光区的相同位置（白线是曝光区的边界） ⑤ 群聚成一团 ⑥ 随机散布。*

看这张图的方法，其实是「先分类，再找方向」。

随机散布的那一种最没有线索——它告诉你缺陷密度太高，但没告诉你是哪一台设备。有形的那几种，每一个形状都直接指向一类原因：圆形指向旋转类的工艺（涂布、研磨、清洗），直线指向搬运与接触，重复的图案指向掩模版与曝光。

> [!NOTE]
> **📖 名词｜晶圆图（Wafer Map）**
>
> - **定义**：把晶圆上每一颗裸片的测试结果，依照位置画出来的分布图。
> - **现场用法**：「这片的 Map 有一条刮痕。」
> - **相关名词**：Bin、晶圆测试、缺陷分布图
> - **常见混淆**：晶圆图是电学特性测试的结果，缺陷分布图则是缺陷检测的结果。把两张图叠起来比对，可以判断哪些缺陷真的造成芯片失效。

把晶圆图和缺陷分布图叠在一起，是这一站最有价值的一个动作。

缺陷检测在工艺中抓到几千个微粒，但大部分是无害的；晶圆图告诉你哪几颗裸片真的坏了。

两张图一对，就能回答「多大的微粒、落在什么位置，才会杀掉一颗裸片」。这个答案会直接改变检测的门槛设定——第 15 章那个「灵敏度与误报」的天平，就是靠这里的数据调的。

> [!TIP]
> **🔧 Know-how｜每个曝光区都坏在同一个位置，先查掩模版**
>
> - **情境**：晶圆图上的坏裸片，在每一个曝光区里都出现在相同的位置。
> - **做法**：优先检查这一层使用的掩模版，以及相关的曝光条件。
> - **为什么**：曝光机每次曝光都使用同一片掩模版，掩模版上的缺陷会被「复制」到每一个曝光区。
> - **没做会怎样**：如果把它当成一般的随机缺陷，会花很多时间在错误的方向上，而有问题的掩模版还会持续影响后面的晶圆。
> - **相关章节**：[第 4 章 光刻](../../2-process-modules/04-lithography/README.md)

---

## 共因分析

当几批晶圆的良率特别差，最有效的第一步，是找出这些晶圆的**共同点**：它们是不是都经过同一台设备、同一个腔体？是不是在同一段时间生产？是不是用了同一批化学品？

这种分析叫做**共因分析**，靠的是工厂系统记录下来的每片晶圆的完整履历，见[第 23 章](../../6-beyond-the-fab/23-fab-systems/README.md)。

共因分析的做法，可以拆成三个动作：

1. **圈出坏的族群**：把良率明显偏低的那几批、那几片、甚至哪几颗裸片挑出来。
2. **逐站比对**：对每一个工艺站，检查坏族群是不是都经过某个特定的设备、腔体、时间窗或材料批号。
3. **排序**：把「只有坏族群才有、好族群都没有」的特征排出来，从最可疑的开始查。

这里最难的不是技术，是**分母**。

要判断「这台设备有问题」，不能只看坏的晶圆都经过它——还要看「经过它的晶圆是不是都坏」。如果这台设备做了全厂八成的晶圆，那坏晶圆几乎一定都经过它，这个共同点毫无意义。

所以共因分析真正在算的，是「坏族群的设备分布」和「全体族群的设备分布」之间的差异。

> [!TIP]
> **🔧 Know-how｜先找共同点，再找原因**
>
> - **情境**：好几批晶圆良率异常，但原因不明。
> - **做法**：把良率差的晶圆和良率正常的晶圆，逐站比对经过的设备、腔体、时间与材料，找出只有坏晶圆才有的共同点。
> - **为什么**：一片晶圆要经过数百站，不可能每站都详细调查。共因分析能快速把范围缩小到少数几站。
> - **没做会怎样**：调查漫无目标，问题持续影响更多晶圆。
> - **相关章节**：[第 6 章 刻蚀](../../2-process-modules/06-etching/README.md)

---

## 两个良率数字差多少才算真的差

找到可疑的设备之后，下一个问题很现实：**这台设备的良率比别台低两个百分点，是真的差，还是运气？**

这个问题不搞清楚，会发生两种灾难：把运气当成问题，工程师整天在追不存在的鬼；把问题当成运气，那台设备就一直坏下去。

判断的关键是**样本量**。

如果只看几百颗裸片，良率差两三个百分点，很可能只是随机波动——同样的设备再做一批，差距可能就反过来了。如果累积了几十批、几万颗裸片，差一个百分点就已经很值得查。

| 样本量 | 差 1% 有意义吗 | 差 5% 有意义吗 |
|---|---|---|
| 几百颗 | 几乎是噪声 | 值得注意 |
| 几千颗 | 值得注意 | 多半是真的 |
| 几万颗 | 多半是真的 | 几乎确定有问题 |

所以工厂的良率比较有几个习惯：

- 比较时一定看**累积批数**，不看单批。
- 把不同产品、不同裸片大小分开算，不混在一起。
- 遇到「刚好一批特别差」时，先重测或加量，再决定要不要动设备。

这也是良率工程师和工艺工程师最容易吵架的地方：工艺工程师看到一批的数字就想调设备，良率工程师会说「再等三批」。多数时候，等三批是对的。

---

## 失效分析：找到「凶手」

统计分析只能告诉我们「可能是哪里」，最后还需要**失效分析**（FA，Failure Analysis）找到实际的证据：

1. **电学特性定位**：用电学特性测试和特殊的影像技术，找出芯片上发生故障的位置。例如故障点常会发出微弱的光或热。
2. **逐层剥除**：把芯片上方的材料一层一层去掉，逐层观察。
3. **精准切割**：用**聚焦离子束**（FIB）在故障位置精准地切出剖面。
4. **观察与分析**：用电子显微镜观察结构，必要时分析材料成分，确认是短路、断路、空洞还是污染。

这套流程的顺序不能颠倒，理由很实际：**芯片太小，不能乱切。**

一颗裸片上有几十亿个器件，故障的可能只有一个。如果不知道位置就切开，等于在大海里捞针，切一百颗也找不到。所以一定要先用电学方法把范围缩小到微米级，才值得动刀。

失效分析很贵，也很慢。一次完整的分析可能要几天到一两周：定位要时间、样品制备要时间、观察与判读也要时间。

所以它通常只用在两种情况：良率损失已经大到值得查，或是同一种失效反复出现。

分析出来的结论，最后一定要回到工艺。FA 只回答「坏在哪里、长什么样子」，真正的问题是「哪一个步骤造成了这个样子」——那要拿分析的结果回去对工艺履历，才能关掉这个问题。

---

## 常见异常

| 异常 | 可能原因 | 结果 |
|---|---|---|
| 良率突然整体下滑 | 某个共用步骤出问题、化学品污染、环境异常 | 全厂或多条产品线同时受影响 |
| 只有某台设备的良率偏低 | 设备老化、腔体差异、校正偏移 | 该设备产品长期少几个百分点 |
| 坏裸片集中在晶圆边缘 | 边缘工艺控制不佳、夹持或清洗问题 | 边缘裸片大量失效 |
| 坏裸片呈固定图案 | 掩模版缺陷、曝光区问题 | 每一片都坏在同一个位置 |
| 坏裸片呈弧线或直线 | 搬运刮伤、设备接触 | 沿着路径的一整排裸片失效 |
| 良率随时间慢慢下滑 | 设备零件磨损、材料老化 | 曲线缓降，容易被忽略 |
| 新产品良率远低于预期 | 设计边界太紧、工艺窗口不足 | 需要回到设计或工艺重新调整 |
| 同一批内良率差异很大 | 晶圆之间不一致、某些片被重工过 | 批内变异大，难以定位 |

最后两项是新工艺最常见的状况，也是良率学习曲线最陡的那一段。

---

## 本章重点

1. 良率直接决定芯片成本，新工艺要经历良率逐步爬升的学习曲线，而且越到后面越难爬。
2. 良率分成晶圆、裸片和最终测试等阶段，整体良率是它们相乘，不是相加。
3. 裸片越大越容易被缺陷打中，良率越低；把大芯片拆成小芯片是绕过这个限制的一种办法。
4. 晶圆图的形状是找出原因的第一条线索，共因分析能快速缩小范围，但要先确认差异不是噪声。
5. 失效分析通过电学特性定位和物理分析，找到故障的实际证据，结论最后要回到工艺，才能真正关掉这个问题。

---

## 延伸阅读

- Gary S. May、Costas J. Spanos，《Fundamentals of Semiconductor Manufacturing and Process Control》，良率相关章节
- EDFAS／ASM International，《Microelectronics Failure Analysis Desk Reference》

---

[← 上一章：第 15 章 测量与检测](../../4-yield-and-quality/15-metrology/README.md) ｜ [目录](../../README.md) ｜ [下一章：第 17 章 工艺控制 →](../../4-yield-and-quality/17-process-control/README.md)
