Repository: Icstick/Semiconductor_Manufacturing_Introduction

<div align="center">

# 半導體製造概論<br>Introduction to Semiconductor Manufacturing

## [English](en/README.md) ｜ [繁體中文](zh-TW/README.md) ｜ [简体中文](zh-CN/README.md) ｜ [日本語](ja/README.md) ｜ [한국어](ko/README.md)
</div>

An open, beginner-friendly book that follows one silicon wafer from sand, through the fab, test and packaging, until it becomes a chip. There are no formulas, but every chapter explains the mechanism behind the step, gives you the order of magnitude to hold on to, tells you what goes wrong when it is done badly, and shows how each step is coupled to the one before and after it. Term boxes and know-how boxes sit in every chapter. No background in semiconductor physics is needed.

---

## Contents · 目錄 · 目次 · 목차

### Part 0: Before You Start · 第 0 部 開始之前 · 第 0 部 はじめる前に · 제0부 시작하기 전에

| 章 | English | 繁體中文 | 简体中文 | 日本語 | 한국어 |
| :---:|---|---|---|---|---|
| 0 | [The Big Picture](en/0-before-you-start/00-overview/README.md) | [半導體製造全景](zh-TW/0-before-you-start/00-overview/README.md) | [半导体制造全景](zh-CN/0-before-you-start/00-overview/README.md) | [半導体製造の全体像](ja/0-before-you-start/00-overview/README.md) | [반도체 제조의 전체 그림](ko/0-before-you-start/00-overview/README.md) |

### Part 1: Fundamentals · 第 1 部 基礎 · 第 1 部 基礎 · 제1부 기초

| 章 | English | 繁體中文 | 简体中文 | 日本語 | 한국어 |
| :---:|---|---|---|---|---|
| 2 | [From Physics to Transistors](en/1-fundamentals/02-transistor-basics/README.md) | [從物理到電晶體](zh-TW/1-fundamentals/02-transistor-basics/README.md) | [从物理到晶体管](zh-CN/1-fundamentals/02-transistor-b

# 第 21 章　先進封裝：把多顆晶片整合在一起

> 📍 **晶圓位置**
>
> - 前一站：晶圓測試，挑出了好的晶粒
> - **本章：先進封裝，把多顆晶片整合成一個系統**
> - 下一站：最終測試

---

## 為什麼需要先進封裝

過去，提升晶片效能主要靠微縮電晶體。

但現在這條路越走越難、越走越貴，還遇到幾個限制：

- **晶粒不能無限大**：一顆晶粒的大小，受限於曝光機一次能曝光的範圍，大約 26 mm × 33 mm。
- **大晶粒良率低**：第 16 章提到，晶粒越大，越容易被缺陷打中。
- **不同功能適合不同製程**：運算核心適合最先進的製程，類比和輸入輸出電路用成熟製程就夠了，記憶體則需要專門的製程。
- **頻寬需求暴增**：人工智慧運算需要在處理器和記憶體之間搬運大量資料。

於是產業開始把一顆大晶片拆成幾顆小晶片，各自用最適合的製程製造，再用先進封裝把它們緊密地整合在一起，讓它們像一顆晶片一樣運作。

封裝不再只是「保護」，而成了提升效能的關鍵。

這件事的邏輯其實很簡單：**縮小電晶體是在縮短閘極裡的距離，先進封裝是在縮短晶片與晶片之間的距離。**

而資料搬運消耗的能量，大致和距離成正比。同一份資料，在封裝內走一毫米，和在電路板上走十公分，代價差兩個數量級。

所以「把記憶體搬到處理器旁邊」這件事，效果可以抵上一、兩個世代的製程進步，而且不需要把電晶體做得更小。

這也是為什麼先進封裝的投資在 2020 年代中期突然變得這麼熱——不是封裝變重要了，是「距離」變貴了。

<!-- 圖：從單一大晶粒到多晶片封裝的演進 -->

---

## 2.5D：並排放在中介層上

**2.5D 封裝**把好幾顆晶片並排放在一片**中介層**上。

中介層本身通常是一片矽，上面有非常細密的導線，讓晶片之間可以高速、大量地互相溝通；中介層再透過 TSV 連到下方的封裝基板。

這裡的關鍵是「線有多細」。

一般封裝基板的線寬是數十微米，矽中介層可以用晶圓廠的後段製程，把線寬做到 1 微米以下。

線細十倍，同樣面積能塞的連線就多十倍；而記憶體頻寬靠的正是「很多條線同時傳」，所以中介層的細線直接決定頻寬上限。

最典型的例子，是把處理器和多組高頻寬記憶體（High Bandwidth Memory，HBM）並排放在同一片中介層上。

中介層甚至可以透過多次曝光拼接，做得比單次曝光的範圍還大。

拼接是 2.5D 最容易被低估的技術。曝光機一次只能曝一個場，要做出兩倍、三倍大的中介層，就得把圖形分次曝上去再接起來。

接縫處只要對不準，跨接縫的線就會斷，而這種斷線通常要到電性測試才發現。

<!-- 圖：2.5D 封裝剖面（處理器與 HBM 並排於中介層上，中介層下方為基板） -->

> [!NOTE]
> **📖 名詞｜中介層（Interposer）**
>
> - **定義**：放在晶片和封裝基板之間的一層轉接板，上面有細密的導線，讓多顆晶片之間能高速連接。
> - **現場用法**：「這個產品的中介層超過一個曝光範圍，要用拼接的方式做。」
> - **相關名詞**：2.5D、TSV、微凸塊、HBM
> - **常見混淆**：中介層不一定是矽，也有使用有機材料，或只在晶片之間埋入一小塊矽橋的做法，成本和效能各有取捨。

矽中介層不是唯一的選擇，原因很現實：貴。

它要用晶圓廠的設備做，一片 300 mm 的矽中介層晶圓，能切出來的中介層數量又少，等於用晶圓的成本去做「一片沒有電晶體的晶圓」。

所以產業發展出兩種替代：一種是用有機材料做中介層，線寬比較粗、成本低很多；另一種是只在兩顆晶片需要高速連線的地方埋一小塊矽，稱為矽橋。

矽橋的概念是「只在需要的地方用貴的材料」，聽起來很合理，但製程上要把一小塊矽精準地埋進基板，難度也不低。

---

## 扇出型封裝

**扇出型封裝**不使用傳統的基板。

先把晶粒排列在一片承載板上，用封膠把它們包成一片「重組晶圓」，再在上面做出**重佈線層**（RDL），把接點從晶粒往外「扇」出去，擴展到比晶粒更大的面積。

這種封裝又薄又小，常用在手機等輕薄的產品中。

扇出的價值在於「用封裝做原本基板要做的事」。

傳統封裝需要一片基板來當作接點的轉接層，基板有厚度、有成本、也有寄生電容；扇出直接把重佈線層長在晶粒周圍，等於把基板「長」出來，少了貼合與對位。

代價是精度。

晶粒在模封過程會被膠流推偏，這個偏移叫 die shift，通常是幾微米到數十微米。

偏偏重佈線層的線寬只有幾微米，偏移一大，線就接不上晶粒的焊墊。

所以扇出的第一個難題不是「做不出細線」，而是「知道晶粒跑到哪裡去了」——量測、補償、再對位，是扇出製程的核心。

扇出還有面板級的做法：把承載板從圓形改成方形，一片可以排更多顆，單位成本更低。

但方形的翹曲與均勻性更難控制，膠的流動也更不容易均勻，這是面板級一直以來的門檻。

---

## 3D 堆疊：往上疊

**3D 堆疊**把晶片直接疊在另一顆晶片上，透過 TSV 上下連通，HBM 就是一個例子。

晶片之間的連接方式也在演進：

| 連接方式 | 接點間距 | 代表應用 |
|---|---|---|
| 覆晶凸塊 | 一百微米以上 | 一般的處理器封裝 |
| 微凸塊 | 數十微米 | 2.5D 封裝、HBM 堆疊 |
| 混合鍵合 | 十微米以下 | 高密度的 3D 晶片堆疊 |

接點間距越小，同樣面積內的連接點越多，晶片之間能傳輸的資料就越多。

但間距變小，還有另一個效果：**功耗下降**。

每一次資料傳輸都要把一段導線充電、放電，導線越短、電容越小，同樣一筆資料消耗的能量就越少。所以 3D 堆疊不只是「接得多」，也是「接得省」。

3D 堆疊最大的敵人不是電，是熱。

疊在中間的晶片，上下都是矽，熱沒有地方跑；偏偏 HBM 這類記憶體發熱不算少，又緊貼著更熱的處理器。

所以堆疊的層數不是想做幾層就做幾層，而是被散熱能力限制住的。

2020 年代中期，HBM 的堆疊層數大約在八層到十二層之間，再往上就要靠更薄的晶粒、更好的導熱材料，或把邏輯晶粒放到最底層當作散熱與控制的角色。

> [!NOTE]
> **📖 名詞｜混合鍵合（Hybrid Bonding）**
>
> - **定義**：不使用凸塊，讓兩顆晶片表面的銅接點直接接合，同時周圍的絕緣層也互相黏合的技術。
> - **現場用法**：「改用混合鍵合之後，接點密度提高很多。」
> - **相關名詞**：3D 堆疊、微凸塊、CMP、晶圓接合
> - **常見混淆**：混合鍵合的「混合」，指的是金屬和絕緣層兩種材料同時接合，而不是混合使用兩種封裝方式。

---

## TSV：把矽鑽通

3D 堆疊與 2.5D 都靠同一個東西：**矽穿孔**（Through-Silicon Via，TSV）。

它的做法是在矽上鑽一個深孔，填進銅，讓電流可以從晶圓的正面直接走到背面。

說起來簡單，做起來有五個難關：

1. **鑽孔**：用蝕刻做出深寬比大約十比一的孔，直徑幾微米、深度數十微米。這種深孔通常用交替蝕刻與鈍化的方式一層一層往下打，孔壁會留下扇貝狀的波紋。
2. **絕緣**：孔壁要先長一層絕緣層，不然銅會直接把矽短路。
3. **阻擋層與種子層**：銅會擴散進矽，所以要一層阻擋層擋住它，再蓋一層薄薄的銅當電鍍的種子。
4. **電鍍填充**：從孔底往上長，讓銅把孔填滿。這一步最怕中途封口，孔中間留下空洞。
5. **平坦化與薄化**：用 CMP 把表面多餘的銅磨掉，再從背面把晶圓磨薄，直到露出 TSV 的銅頭。

TSV 的失效幾乎都發生在第四步。

孔口先被銅封住，裡面就再也填不進去，留下一個空洞；這個空洞在電性上是電阻偏高，在機械上是應力集中點，之後的溫度循環會從那裡裂開。

TSV 還有一個副作用：應力。

銅的熱膨脹係數比矽大得多，溫度一變，銅會把周圍的矽推開，形成一圈應力區。這圈應力會改變附近電晶體的遷移率，所以 TSV 周圍通常要留一段「禁入區」，不能放關鍵電路。

這也是 TSV 密度不能無限提高的原因之一——不是鑽不出來，是鑽太密會把旁邊的電晶體弄壞。

> [!NOTE]
> **📖 名詞｜TSV（Through-Silicon Via，矽穿孔）**
>

File: zh-TW/5-backend/21-advanced-packaging/README.md
# 第 21 章　先進封裝：把多顆晶片整合在一起

> 📍 **晶圓位置**
>
> - 前一站：晶圓測試，挑出了好的晶粒
> - **本章：先進封裝，把多顆晶片整合成一個系統**
> - 下一站：最終測試

---

## 為什麼需要先進封裝

過去，提升晶片效能主要靠微縮電晶體。

但現在這條路越走越難、越走越貴，還遇到幾個限制：

- **晶粒不能無限大**：一顆晶粒的大小，受限於曝光機一次能曝光的範圍，大約 26 mm × 33 mm。
- **大晶粒良率低**：第 16 章提到，晶粒越大，越容易被缺陷打中。
- **不同功能適合不同製程**：運算核心適合最先進的製程，類比和輸入輸出電路用成熟製程就夠了，記憶體則需要專門的製程。
- **頻寬需求暴增**：人工智慧運算需要在處理器和記憶體之間搬運大量資料。

於是產業開始把一顆大晶片拆成幾顆小晶片，各自用最適合的製程製造，再用先進封裝把它們緊密地整合在一起，讓它們像一顆晶片一樣運作。

封裝不再只是「保護」，而成了提升效能的關鍵。

這件事的邏輯其實很簡單：**縮小電晶體是在縮短閘極裡的距離，先進封裝是在縮短晶片與晶片之間的距離。**

而資料搬運消耗的能量，大致和距離成正比。同一份資料，在封裝內走一毫米，和在電路板上走十公分，代價差兩個數量級。

所以「把記憶體搬到處理器旁邊」這件事，效果可以抵上一、兩個世代的製程進步，而且不需要把電晶體做得更小。

這也是為什麼先進封裝的投資在 2020 年代中期突然變得這麼熱——不是封裝變重要了，是「距離」變貴了。

<!-- 圖：從單一大晶粒到多晶片封裝的演進 -->

---

## 2.5D：並排放在中介層上

**2.5D 封裝**把好幾顆晶片並排放在一片**中介層**上。

中介層本身通常是一片矽，上面有非常細密的導線，讓晶片之間可以高速、大量地互相溝通；中介層再透過 TSV 連到下方的封裝基板。

這裡的關鍵是「線有多細」。

一般封裝基板的線寬是數十微米，矽中介層可以用晶圓廠的後段製程，把線寬做到 1 微米以下。

線細十倍，同樣面積能塞的連線就多十倍；而記憶體頻寬靠的正是「很多條線同時傳」，所以中介層的細線直接決定頻寬上限。

最典型的例子，是把處理器和多組高頻寬記憶體（High Bandwidth Memory，HBM）並排放在同一片中介層上。

中介層甚至可以透過多次曝光拼接，做得比單次曝光的範圍還大。

拼接是 2.5D 最容易被低估的技術。曝光機一次只能曝一個場，要做出兩倍、三倍大的中介層，就得把圖形分次曝上去再接起來。

接縫處只要對不準，跨接縫的線就會斷，而這種斷線通常要到電性測試才發現。

<!-- 圖：2.5D 封裝剖面（處理器與 HBM 並排於中介層上，中介層下方為基板） -->

> [!NOTE]
> **📖 名詞｜中介層（Interposer）**
>
> - **定義**：放在晶片和封裝基板之間的一層轉接板，上面有細密的導線，讓多顆晶片之間能高速連接。
> - **現場用法**：「這個產品的中介層超過一個曝光範圍，要用拼接的方式做。」
> - **相關名詞**：2.5D、TSV、微凸塊、HBM
> - **常見混淆**：中介層不一定是矽，也有使用有機材料，或只在晶片之間埋入一小塊矽橋的做法，成本和效能各有取捨。

矽中介層不是唯一的選擇，原因很現實：貴。

它要用晶圓廠的設備做，一片 300 mm 的矽中介層晶圓，能切出來的中介層數量又少，等於用晶圓的成本去做「一片沒有電晶體的晶圓」。

所以產業發展出兩種替代：一種是用有機材料做中介層，線寬比較粗、成本低很多；另一種是只在兩顆晶片需要高速連線的地方埋一小塊矽，稱為矽橋。

矽橋的概念是「只在需要的地方用貴的材料」，聽起來很合理，但製程上要把一小塊矽精準地埋進基板，難度也不低。

---

## 扇出型封裝

**扇出型封裝**不使用傳統的基板。

先把晶粒排列在一片承載板上，用封膠把它們包成一片「重組晶圓」，再在上面做出**重佈線層**（RDL），把接點從晶粒往外「扇」出去，擴展到比晶粒更大的面積。

這種封裝又薄又小，常用在手機等輕薄的產品中。

扇出的價值在於「用封裝做原本基板要做的事」。

傳統封裝需要一片基板來當作接點的轉接層，基板有厚度、有成本、也有寄生電容；扇出直接把重佈線層長在晶粒周圍，等於把基板「長」出來，少了貼合與對位。

代價是精度。

晶粒在模封過程會被膠流推偏，這個偏移叫 die shift，通常是幾微米到數十微米。

偏偏重佈線層的線寬只有幾微米，偏移一大，線就接不上晶粒的焊墊。

所以扇出的第一個難題不是「做不出細線」，而是「知道晶粒跑到哪裡去了」——量測、補償、再對位，是扇出製程的核心。

扇出還有面板級的做法：把承載板從圓形改成方形，一片可以排更多顆，單位成本更低。

但方形的翹曲與均勻性更難控制，膠的流動也更不容易均勻，這是面板級一直以來的門檻。

---

## 3D 堆疊：往上疊

**3D 堆疊**把晶片直接疊在另一顆晶片上，透過 TSV 上下連通，HBM 就是一個例子。

晶片之間的連接方式也在演進：

| 連接方式 | 接點間距 | 代表應用 |
|---|---|---|
| 覆晶凸塊 | 一百微米以上 | 一般的處理器封裝 |
| 微凸塊 | 數十微米 | 2.5D 封裝、HBM 堆疊 |
| 混合鍵合 | 十微米以下 | 高密度的 3D 晶片堆疊 |

接點間距越小，同樣面積內的連接點越多，晶片之間能傳輸的資料就越多。

但間距變小，還有另一個效果：**功耗下降**。

每一次資料傳輸都要把一段導線充電、放電，導線越短、電容越小，同樣一筆資料消耗的能量就越少。所以 3D 堆疊不只是「接得多」，也是「接得省」。

3D 堆疊最大的敵人不是電，是熱。

疊在中間的晶片，上下都是矽，熱沒有地方跑；偏偏 HBM 這類記憶體發熱不算少，又緊貼著更熱的處理器。

所以堆疊的層數不是想做幾層就做幾層，而是被散熱能力限制住的。

2020 年代中期，HBM 的堆疊層數大約在八層到十二層之間，再往上就要靠更薄的晶粒、更好的導熱材料，或把邏輯晶粒放到最底層當作散熱與控制的角色。

> [!NOTE]
> **📖 名詞｜混合鍵合（Hybrid Bonding）**
>
> - **定義**：不使用凸塊，讓兩顆晶片表面的銅接點直接接合，同時周圍的絕緣層也互相黏合的技術。
> - **現場用法**：「改用混合鍵合之後，接點密度提高很多。」
> - **相關名詞**：3D 堆疊、微凸塊、CMP、晶圓接合
> - **常見混淆**：混合鍵合的「混合」，指的是金屬和絕緣層兩種材料同時接合，而不是混合使用兩種封裝方式。

---

## TSV：把矽鑽通

3D 堆疊與 2.5D 都靠同一個東西：**矽穿孔**（Through-Silicon Via，TSV）。

它的做法是在矽上鑽一個深孔，填進銅，讓電流可以從晶圓的正面直接走到背面。

說起來簡單，做起來有五個難關：

1. **鑽孔**：用蝕刻做出深寬比大約十比一的孔，直徑幾微米、深度數十微米。這種深孔通常用交替蝕刻與鈍化的方式一層一層往下打，孔壁會留下扇貝狀的波紋。
2. **絕緣**：孔壁要先長一層絕緣層，不然銅會直接把矽短路。
3. **阻擋層與種子層**：銅會擴散進矽，所以要一層阻擋層擋住它，再蓋一層薄薄的銅當電鍍的種子。
4. **電鍍填充**：從孔底往上長，讓銅把孔填滿。這一步最怕中途封口，孔中間留下空洞。
5. **平坦化與薄化**：用 CMP 把表面多餘的銅磨掉，再從背面把晶圓磨薄，直到露出 TSV 的銅頭。

TSV 的失效幾乎都發生在第四步。

孔口先被銅封住，裡面就再也填不進去，留下一個空洞；這個空洞在電性上是電阻偏高，在機械上是應力集中點，之後的溫度循環會從那裡裂開。

TSV 還有一個副作用：應力。

銅的熱膨脹係數比矽大得多，溫度一變，銅會把周圍的矽推開，形成一圈應力區。這圈應力會改變附近電晶體的遷移率，所以 TSV 周圍通常要留一段「禁入區」，不能放關鍵電路。

這也是 TSV 密度不能無限提高的原因之一——不是鑽不出來，是鑽太密會把旁邊的電晶體弄壞。

> [!NOTE]
> **📖 名詞｜TSV（Through-Silicon Via，矽穿孔）**
>
> - **定義**：穿過矽晶圓的垂直導電通道，讓晶片的正反面、或上下堆疊的晶片之間能直接連通。
> - **現場用法**：「這顆的 TSV 是 via-middle，孔是在後段之前做的。」
> - **相關名詞**：3D 堆疊、中介層、微凸塊、CMP
> - **常見混淆**：TSV 是「穿過矽的孔」，微凸塊是「晶片表面的接點」，兩者常一起用，但不是同一件事。

---

## 小晶片（Chiplet）

把一顆大型晶片拆成多顆功能獨立的小晶片，再封裝在一起，這種設計方式稱為 **Chiplet**。

拆分的理由有三個，而且都很現實。

**良率**：晶粒面積越大，被隨機缺陷打中的機率越高。一顆八百平方毫米的大晶粒，良率可能只有一半；拆成四顆兩百平方毫米，每一顆的良率可以到九成，四顆都好的機率大約六成五，而且壞掉時只損失一小顆，不是一整顆。

**製程**：不是每個功能都需要最先進的製程。運算核心要，但輸入輸出、類比、記憶體控制器不需要；把它們留在成熟製程，成本差好幾倍。

**彈性**：同一個運算晶粒，可以搭配不同的記憶體或輸出入晶粒，組出不同等級的產品，不必為每個產品重開一顆大晶片。

代價是「連接」。

拆開之後，原本在晶片內部走一微米的連線，變成要走封裝裡的幾百微米，延遲和功耗都上升。所以小晶片能不能成立，取決於封裝能不能把這個代價壓到可接受。

產業也在推動晶片之間互相連接的標準介面，目標是讓不同來源的小晶片能像積木一樣組合使用。

這件事的意義不只是技術，而是商業模式：如果介面標準化，設計公司可以只做自己最強的那一顆，其他用買的。

隨著先進封裝大量使用微影、電鍍、CMP 等原本屬於晶圓廠的製程，前段製造和後段封裝之間的界線也越來越模糊。

---

## 一顆先進封裝要花多少錢

先進封裝的成本結構和傳統封裝完全不同。

| 成本項目 | 內容 | 特性 |
|---|---|---|
| 中介層 | 矽中介層或矽橋，要用晶圓廠製程做 | 一片晶圓只能切出數十顆，單位成本高 |
| TSV 與微凸塊 | 鑽孔、電鍍、平坦化、接合 | 製程步驟多，每一步都有良率損失 |
| 組裝 | 晶片對位、熱壓接合、底部填充 | 精度要求高，機台貴、節拍慢 |
| 測試 | 每顆晶片與整個封裝都要測 | 疊起來之後，中間的晶片測不到 |
| 良率損失 | 任何一顆晶片或一個接點失敗 | 整個封裝連同好晶片一起報廢 |

對高階產品來說，先進封裝的成本可以占到總成本的三成到一半，比傳統封裝的一到兩成高出一截。

這個比例還在往上走，因為封裝裡放的東西越來越多。

良率是這裡最痛的一項，因為它會相乘。

一個封裝裡放八顆晶片，每顆良率 99%，八顆都好的機率大約是 92%；如果每顆只有 95%，就掉到 66%。

換句話說，**封裝越大，對每一顆晶片良率的要求就越苛刻**。這也是為什麼先進封裝幾乎都要求每顆晶片先通過完整測試，只放已知良好晶粒進去。

但「已知良好」本身也有成本。

測試一顆晶粒要花時間、要探針卡、要測試機；測得越徹底，封裝的良率越高，但測試成本也越高。這條線要畫在哪裡，是產品定義階段就要決定的事。

還有一種常見的做法是「先測再疊、疊完再測」。

疊之前的測試確保進去的都是好的，疊之後的測試確認接合沒問題；但疊之後能測的項目有限，因為中間的晶片已經被蓋住了，只能透過邊緣的測試點或內建的自我測試來間接確認。

---

## 先進封裝的挑戰

| 挑戰 | 說明 |
|---|---|
| 散熱 | 晶片緊密排列或疊在一起，熱更難散出去 |
| 翹曲 | 不同材料受熱膨脹的程度不同，封裝越大越容易彎曲 |
| 測試 | 晶片疊起來之後，中間的晶片很難再單獨測試 |
| 良率相乘 | 任何一顆晶片或一個接點失敗，整個封裝都受影響 |

這四項挑戰其實互相糾纏。

要提高頻寬，就得把晶片排得更近、疊得更高，於是散熱更難；要提高良率，就得把封裝做小，於是頻寬受限；要控制翹曲，就得把材料選得接近，於是散熱與電性可能要妥協。

先進封裝的工程，本質上是在這四項之間找一個還能量產的點。

> [!TIP]
> **🔧 Know-how｜一顆壞晶片，拖垮整個封裝**
>
> - **情境**：一個先進封裝裡放了八顆晶片。
> - **做法**：每一顆晶片在封裝前都要經過充分測試，確保是已知良好晶粒（KGD），封裝過程中也盡量安排可以檢查的步驟。
> - **為什麼**：良率會相乘。就算每顆晶片的良率都是 99%，八顆全部都好的機率也只剩大約 92%。
> - **沒做會怎樣**：只要一顆晶片有問題，整個昂貴的封裝連同其他好晶片都一起報廢。
> - **相關章節**：[第 19 章 晶圓測試](../../5-backend/19-wafer-test/README.md)

> [!TIP]
> **🔧 Know-how｜混合鍵合需要前段等級的乾淨和平坦**
>
> - **情境**：兩顆晶片要用混合鍵合直接接合。
> - **做法**：接合面要經過極精密的 CMP，接合前的清洗和環境控制也要達到晶圓廠的等級。
> - **為什麼**：兩個表面之間沒有凸塊可以緩衝，一顆微粒就會撐出一個空隙，表面稍微不平也會接合不良。
> - **沒做會怎樣**：一顆微粒可能讓周圍大量接點同時失效。
> - **相關章節**：[第 8 章 CMP](../../2-process-modules/08-cmp/README.md)、[第 9 章 清洗與污染控制](../../2-process-modules/09-cleaning/README.md)

---

## 常見異常

| 異常 | 可能原因 | 結果 |
|---|---|---|
| 封裝翹曲 | 材料熱膨脹不匹配、封裝面積大 | 接合對位偏移、回焊焊接不良 |
| 接合空洞 | 微凸塊未完全接合、助焊劑殘留 | 接觸電阻高，溫度循環後斷開 |
| TSV 填充空洞 | 電鍍從孔口封閉、電流分布不均 | 電阻偏高或斷路，可靠度風險 |
| 晶片位移 | 模封流動推擠晶粒（扇出型） | 重佈線層接不上焊墊 |
| 中介層裂紋 | 翹曲應力、薄化過度、搬運碰撞 | 整片中介層報廢，連帶損失上面的晶片 |
| 底部填充空洞 | 膠流動不良、間隙太小 | 應力集中，焊點疲勞加速 |
| 微凸塊橋接 | 對位偏移、焊料量過多 | 相鄰接點短路 |
| 脫層 | 界面附著不良、吸濕 | 可靠度測試時失效 |

---

## 本章重點

1. 微縮越來越難，先進封裝成為提升效能的新方向，本質是在縮短晶片之間的距離。
2. 2.5D 封裝把多顆晶片並排在中介層上，常見於處理器加 HBM。
3. 扇出型封裝用重佈線層把接點往外擴展，適合輕薄產品，難點在晶粒位移。
4. 3D 堆疊從微凸塊走向混合鍵合，接點密度越來越高，但受散熱限制。
5. TSV 是先進封裝的垂直通道，填充空洞與應力是兩個主要風險。
6. 良率會相乘，所以每顆晶片都必須是已知良好晶粒。

---

## 延伸閱讀

- John H. Lau，《Semiconductor Advanced Packaging》
- Rao R. Tummala，《Fundamentals of Microsystems Packaging》，先進封裝章節
- IEEE ECTC（Electronic Components and Technology Conference）歷年論文

---

[← 上一章：第 20 章 封裝](../../5-backend/20-packaging/README.md) ｜ [目錄](../../README.md) ｜ [下一章：第 22 章 最終測試與可靠度 →](../../5-backend/22-final-test-and-reliability/README.md)
