Repository: Icstick/Semiconductor_Manufacturing_Introduction

<div align="center">

# 半導體製造概論<br>Introduction to Semiconductor Manufacturing

## [English](en/README.md) ｜ [繁體中文](zh-TW/README.md) ｜ [简体中文](zh-CN/README.md) ｜ [日本語](ja/README.md) ｜ [한국어](ko/README.md)
</div>

An open, beginner-friendly book that follows one silicon wafer from sand, through the fab, test and packaging, until it becomes a chip. There are no formulas, but every chapter explains the mechanism behind the step, gives you the order of magnitude to hold on to, tells you what goes wrong when it is done badly, and shows how each step is coupled to the one before and after it. Term boxes and know-how boxes sit in every chapter. No background in semiconductor physics is needed.

---

## Contents · 目錄 · 目次 · 목차

### Part 0: Before You Start · 第 0 部 開始之前 · 第 0 部 はじめる前に · 제0부 시작하기 전에

| 章 | English | 繁體中文 | 简体中文 | 日本語 | 한국어 |
| :---:|---|---|---|---|---|
| 0 | [The Big Picture](en/0-before-you-start/00-overview/README.md) | [半導體製造全景](zh-TW/0-before-you-start/00-overview/README.md) | [半导体制造全景](zh-CN/0-before-you-start/00-overview/README.md) | [半導体製造の全体像](ja/0-before-you-start/00-overview/README.md) | [반도체 제조의 전체 그림](ko/0-before-you-start/00-overview/README.md) |
| 1 | [How a Fab Works](en/0-before-you-start/01-how-a-fab-works/README.md) | [晶圓廠如何運作](zh-TW/0-before-you-start/01-how-a-fab-works/README.md) | [晶圆厂如何运行](zh-CN/0-before-you-start/01-how-a-fab-works/README.md) | [ファブの仕組み](ja/0-before-you-start/01-how-a-fab-works/README.md) | [팹은 어떻게 돌아가는가](ko/0-before-you-start/01-how-a-fab-works/README.md) |

# 第 19 章　晶圓測試：WAT 與 CP

> 📍 **晶圓位置**
>
> - 前一站：前段製程完成，晶圓離開晶圓廠
> - **本章：晶圓測試，確認製程是否正常、每顆晶粒是好是壞**
> - 下一站：封裝

---

## 兩種晶圓測試

晶圓完成前段製程後，在切割之前會先經過兩種測試：

| 測試 | 時機 | 測什麼 | 覆蓋範圍 | 目的 |
|---|---|---|---|---|
| WAT | 製程完成後、CP 之前 | 切割道上的測試結構 | 每片抽數十個點 | 確認製程是否正常 |
| CP | 切割之前 | 每一顆晶粒的功能與電性 | 全檢，一顆一顆測 | 找出哪些晶粒是好的 |

簡單來說，WAT 檢查的是「製程做得對不對」，CP 檢查的是「每顆晶片能不能用」。

這兩件事聽起來很像，其實問的是完全不同的問題。

WAT 問的是「這批貨是不是照著我調好的條件做出來的」，CP 問的是「眼前這一顆能不能賣」。

一片 WAT 全部合格的晶圓，CP 良率可能只有一半；反過來，WAT 略有偏移的晶圓，CP 良率也可能還不錯——因為測試鍵和產品電路不在同一個位置，兩者的敏感度本來就不一樣。

兩者的節奏也差很多。WAT 在整片晶圓做完之後跑，幾個小時到一天就有結果；CP 是逐顆接觸，一片要花幾十分鐘到好幾個小時。

所以工廠的順序是：先看 WAT 決定這片晶圓要不要繼續往下走，再花時間做 CP，把好的挑出來。

一片 300 mm 晶圓上有多少顆晶粒，取決於晶粒大小。

先進邏輯產品一顆晶粒可能上百平方毫米，一片只有數百顆；成熟的電源管理或感測晶片，一顆只有幾平方毫米，一片可以到數萬顆。

這個數量直接決定 CP 要花多久，也決定測試成本的占比。

<!-- 圖：WAT 與 CP 在晶圓流程中的位置 -->

---

## WAT：製程的成績單

晶粒和晶粒之間的切割道上，放著許多專門用來測試的小結構，稱為**測試鍵**（Test Key）。

例如單獨的電晶體、電阻、電容和一長串的導通孔。

測試鍵放在切割道上是刻意的：它不佔晶粒的面積，切完就隨切割道一起丟掉。切割道只有幾十微米寬，所以這些結構都做得很小，但數量可以到數十組。

WAT 用探針接觸這些測試鍵，量測電晶體的 Vt、導通電流、漏電流，以及電阻、接觸電阻、電容等參數。

這些參數直接反映了製程的結果，例如線寬、膜厚和摻雜濃度有沒有偏移。

每一種測試結構，其實是在替某一段製程打分數：

| 測試結構 | 量什麼 | 反映哪一段製程 |
|---|---|---|
| 單一電晶體 | Vt、導通電流、漏電流 | 閘極氧化層厚度、摻雜濃度、微影 CD |
| 片電阻結構 | 片電阻 | 金屬或多晶矽的厚度與摻雜 |
| 接觸鏈 | 接觸電阻 | 接觸窗蝕刻、清洗、阻擋層 |
| 導通孔鏈 | 一串導通孔的總電阻 | 導通孔的蝕刻深度與填充 |
| 電容結構 | 電容值、漏電 | 介電層的厚度與品質 |
| 環振盪器 | 訊號繞一圈的延遲 | 整段製程疊起來的速度 |

WAT 最有價值的地方，是它不只給「合格／不合格」，而是把抽象的製程偏移翻譯成一個可以比較的電性數字。Vt 集體往上飄，可能是摻雜或氧化層厚度變了。

某一條接觸鏈的電阻特別高，可能是那一區的接觸窗沒開乾淨。

抽樣方式決定了 WAT 能看到什麼。通常每批抽幾片、每片量幾個固定位置，加起來一片晶圓只有數十個測試點。

相對於晶圓上數千到數萬顆晶粒，這個覆蓋率極低，所以 WAT 看得懂「整片的水準」，看不到「某一顆的狀況」。

WAT 的規格不是憑空定的，通常來自三個地方：製程窗口本身允許的範圍、和產品電性的相關性（測到這個值，產品大概會落在哪個速度）、以及過去大量資料累積出來的分布。

定太緊，正常波動會被誤殺；定太鬆，真的偏掉的晶圓會漏放。這個拿捏，是整合工程師每天在做的事。

WAT 不合格的晶圓，通常不會出貨。

處理方式包括重測、整批保留等工程判斷、調整後段條件，最差就是報廢。因為 WAT 是在切割之前做的，此時晶圓還是完整一片，還有機會補救——一旦切開、封裝，就沒有退路了。

> [!NOTE]
> **📖 名詞｜WAT（Wafer Acceptance Test，晶圓允收測試）**
>
> - **定義**：量測切割道上測試鍵的電性參數，確認晶圓的製程結果符合規格。
> - **現場用法**：「這批 WAT 的 Vt 偏高，要請整合工程師看一下。」
> - **相關名詞**：測試鍵、切割道、Vt、片電阻
> - **常見混淆**：WAT 測的是測試鍵，不是產品電路本身。它代表製程正常，但不保證每顆晶粒都是好的。

---

## CP：一顆一顆測

**CP**（Chip Probing，晶圓針測）要測試晶圓上的每一顆晶粒。它需要三個主要設備：

- **探針卡**：上面有許多極細的探針，排列方式對應晶粒上焊墊的位置。
- **針測機**：負責移動晶圓，讓探針精準地落在每一顆晶粒的焊墊上。
- **測試機**：送出測試訊號，判斷晶粒的反應是否正確。

一次完整的接觸是這樣的：晶圓被吸在卡盤上，針測機把某一顆晶粒移到探針卡正下方，上升讓探針壓上焊墊，再多壓一小段距離（稱為 overdrive）。

然後測試機開始送訊號、量結果，測完抬起、移到下一顆。這個「壓下去、測、抬起來」的動作，現場叫一次 touchdown。

一顆晶粒上有多少個焊墊，決定探針卡有多複雜。

簡單的類比晶片可能只有幾十個，先進的處理器可以到數千個，記憶體甚至有上萬根針。

針越多，卡越貴、越難維持平整，也越容易有一兩根針接觸不良。

每一顆晶粒測完後，會依照結果被分到不同的類別，稱為 **Bin**。

所有晶粒的 Bin 依照位置排列，就成了第 16 章提到的晶圓圖。

<!-- 圖：CP 測試示意（測試機、探針卡、針測機與晶圓的相對位置） -->

> [!NOTE]
> **📖 名詞｜Bin（分類）**
>
> - **定義**：測試後依照結果把晶粒分成的類別，通常一個 Bin 代表合格，其他 Bin 代表不同的失效原因。
> - **現場用法**：「這片的 Bin 5 特別多，查一下是哪個測試項目沒過。」
> - **相關名詞**：晶圓圖、測試程式、良率
> - **常見混淆**：Bin 的編號和意義由各產品的測試程式自己定義，同一個編號在不同產品上可能代表不同的失效原因。

Bin 其實還分兩層。

**硬 Bin**（hard bin）代表功能上真的壞了，例如某一組電路完全不動作。

**軟 Bin**（soft bin）則是參數落在不同區間，例如速度比較慢、漏電比較高，但還能用。

硬 Bin 決定這顆能不能賣，軟 Bin 決定這顆能賣多少錢——這件事在第 22 章的分級會再出現一次。

記憶體在 CP 階段還會進行**修補**：找出壞掉的記憶單元，用熔絲切換到備用電路，再重新測試一次，見[第 13 章](../../3-integration/13-memory/README.md)。

修補讓原本良率不高的晶圓救回相當比例的晶粒，是記憶體壓低成本的關鍵。

---

## 探針卡：一次接觸的代價

CP 的所有問題，幾乎都可以追溯到同一件事：**你要用一根金屬針，去碰一個幾十微米見方的鋁或銅墊，還不能把它弄壞。**

探針要同時滿足四個互相拉扯的要求：

接觸電阻要低（不然量到的不是晶粒，是針）、不能刮傷焊墊（後面還要打線）、要能撐幾十萬次接觸（不然成本爆掉）、幾千根針的針尖要在同一個平面上（不然有些針根本沒碰到）。

常見的探針有三種：

- **懸臂式**：針像一根斜伸出去的彈簧，下壓時針尖會往前刮一小段。結構簡單、成本低，適合焊墊排在晶粒四周、間距比較大的產品。
- **垂直式**：針是垂直的，行程短、可以做得非常密，適合細間距、高針數的產品。針尖的平整度要求也最高。
- **微機電探針**：用半導體製程在矽片上做出來的探針，可以做到更細的間距，成本也更高。

針壓通常以「每根針幾克」為單位，overdrive 是幾十微米。這個力量看起來很小，但幾千根針同時壓在同一顆晶粒上，加起來就是幾公斤。

所以晶粒下方的支撐、卡盤的平整度、晶圓的厚度，都會影響接觸的好壞。

File: zh-TW/5-backend/19-wafer-test/README.md
# 第 19 章　晶圓測試：WAT 與 CP

> 📍 **晶圓位置**
>
> - 前一站：前段製程完成，晶圓離開晶圓廠
> - **本章：晶圓測試，確認製程是否正常、每顆晶粒是好是壞**
> - 下一站：封裝

---

## 兩種晶圓測試

晶圓完成前段製程後，在切割之前會先經過兩種測試：

| 測試 | 時機 | 測什麼 | 覆蓋範圍 | 目的 |
|---|---|---|---|---|
| WAT | 製程完成後、CP 之前 | 切割道上的測試結構 | 每片抽數十個點 | 確認製程是否正常 |
| CP | 切割之前 | 每一顆晶粒的功能與電性 | 全檢，一顆一顆測 | 找出哪些晶粒是好的 |

簡單來說，WAT 檢查的是「製程做得對不對」，CP 檢查的是「每顆晶片能不能用」。

這兩件事聽起來很像，其實問的是完全不同的問題。

WAT 問的是「這批貨是不是照著我調好的條件做出來的」，CP 問的是「眼前這一顆能不能賣」。

一片 WAT 全部合格的晶圓，CP 良率可能只有一半；反過來，WAT 略有偏移的晶圓，CP 良率也可能還不錯——因為測試鍵和產品電路不在同一個位置，兩者的敏感度本來就不一樣。

兩者的節奏也差很多。WAT 在整片晶圓做完之後跑，幾個小時到一天就有結果；CP 是逐顆接觸，一片要花幾十分鐘到好幾個小時。

所以工廠的順序是：先看 WAT 決定這片晶圓要不要繼續往下走，再花時間做 CP，把好的挑出來。

一片 300 mm 晶圓上有多少顆晶粒，取決於晶粒大小。

先進邏輯產品一顆晶粒可能上百平方毫米，一片只有數百顆；成熟的電源管理或感測晶片，一顆只有幾平方毫米，一片可以到數萬顆。

這個數量直接決定 CP 要花多久，也決定測試成本的占比。

<!-- 圖：WAT 與 CP 在晶圓流程中的位置 -->

---

## WAT：製程的成績單

晶粒和晶粒之間的切割道上，放著許多專門用來測試的小結構，稱為**測試鍵**（Test Key）。

例如單獨的電晶體、電阻、電容和一長串的導通孔。

測試鍵放在切割道上是刻意的：它不佔晶粒的面積，切完就隨切割道一起丟掉。切割道只有幾十微米寬，所以這些結構都做得很小，但數量可以到數十組。

WAT 用探針接觸這些測試鍵，量測電晶體的 Vt、導通電流、漏電流，以及電阻、接觸電阻、電容等參數。

這些參數直接反映了製程的結果，例如線寬、膜厚和摻雜濃度有沒有偏移。

每一種測試結構，其實是在替某一段製程打分數：

| 測試結構 | 量什麼 | 反映哪一段製程 |
|---|---|---|
| 單一電晶體 | Vt、導通電流、漏電流 | 閘極氧化層厚度、摻雜濃度、微影 CD |
| 片電阻結構 | 片電阻 | 金屬或多晶矽的厚度與摻雜 |
| 接觸鏈 | 接觸電阻 | 接觸窗蝕刻、清洗、阻擋層 |
| 導通孔鏈 | 一串導通孔的總電阻 | 導通孔的蝕刻深度與填充 |
| 電容結構 | 電容值、漏電 | 介電層的厚度與品質 |
| 環振盪器 | 訊號繞一圈的延遲 | 整段製程疊起來的速度 |

WAT 最有價值的地方，是它不只給「合格／不合格」，而是把抽象的製程偏移翻譯成一個可以比較的電性數字。Vt 集體往上飄，可能是摻雜或氧化層厚度變了。

某一條接觸鏈的電阻特別高，可能是那一區的接觸窗沒開乾淨。

抽樣方式決定了 WAT 能看到什麼。通常每批抽幾片、每片量幾個固定位置，加起來一片晶圓只有數十個測試點。

相對於晶圓上數千到數萬顆晶粒，這個覆蓋率極低，所以 WAT 看得懂「整片的水準」，看不到「某一顆的狀況」。

WAT 的規格不是憑空定的，通常來自三個地方：製程窗口本身允許的範圍、和產品電性的相關性（測到這個值，產品大概會落在哪個速度）、以及過去大量資料累積出來的分布。

定太緊，正常波動會被誤殺；定太鬆，真的偏掉的晶圓會漏放。這個拿捏，是整合工程師每天在做的事。

WAT 不合格的晶圓，通常不會出貨。

處理方式包括重測、整批保留等工程判斷、調整後段條件，最差就是報廢。因為 WAT 是在切割之前做的，此時晶圓還是完整一片，還有機會補救——一旦切開、封裝，就沒有退路了。

> [!NOTE]
> **📖 名詞｜WAT（Wafer Acceptance Test，晶圓允收測試）**
>
> - **定義**：量測切割道上測試鍵的電性參數，確認晶圓的製程結果符合規格。
> - **現場用法**：「這批 WAT 的 Vt 偏高，要請整合工程師看一下。」
> - **相關名詞**：測試鍵、切割道、Vt、片電阻
> - **常見混淆**：WAT 測的是測試鍵，不是產品電路本身。它代表製程正常，但不保證每顆晶粒都是好的。

---

## CP：一顆一顆測

**CP**（Chip Probing，晶圓針測）要測試晶圓上的每一顆晶粒。它需要三個主要設備：

- **探針卡**：上面有許多極細的探針，排列方式對應晶粒上焊墊的位置。
- **針測機**：負責移動晶圓，讓探針精準地落在每一顆晶粒的焊墊上。
- **測試機**：送出測試訊號，判斷晶粒的反應是否正確。

一次完整的接觸是這樣的：晶圓被吸在卡盤上，針測機把某一顆晶粒移到探針卡正下方，上升讓探針壓上焊墊，再多壓一小段距離（稱為 overdrive）。

然後測試機開始送訊號、量結果，測完抬起、移到下一顆。這個「壓下去、測、抬起來」的動作，現場叫一次 touchdown。

一顆晶粒上有多少個焊墊，決定探針卡有多複雜。

簡單的類比晶片可能只有幾十個，先進的處理器可以到數千個，記憶體甚至有上萬根針。

針越多，卡越貴、越難維持平整，也越容易有一兩根針接觸不良。

每一顆晶粒測完後，會依照結果被分到不同的類別，稱為 **Bin**。

所有晶粒的 Bin 依照位置排列，就成了第 16 章提到的晶圓圖。

<!-- 圖：CP 測試示意（測試機、探針卡、針測機與晶圓的相對位置） -->

> [!NOTE]
> **📖 名詞｜Bin（分類）**
>
> - **定義**：測試後依照結果把晶粒分成的類別，通常一個 Bin 代表合格，其他 Bin 代表不同的失效原因。
> - **現場用法**：「這片的 Bin 5 特別多，查一下是哪個測試項目沒過。」
> - **相關名詞**：晶圓圖、測試程式、良率
> - **常見混淆**：Bin 的編號和意義由各產品的測試程式自己定義，同一個編號在不同產品上可能代表不同的失效原因。

Bin 其實還分兩層。

**硬 Bin**（hard bin）代表功能上真的壞了，例如某一組電路完全不動作。

**軟 Bin**（soft bin）則是參數落在不同區間，例如速度比較慢、漏電比較高，但還能用。

硬 Bin 決定這顆能不能賣，軟 Bin 決定這顆能賣多少錢——這件事在第 22 章的分級會再出現一次。

記憶體在 CP 階段還會進行**修補**：找出壞掉的記憶單元，用熔絲切換到備用電路，再重新測試一次，見[第 13 章](../../3-integration/13-memory/README.md)。

修補讓原本良率不高的晶圓救回相當比例的晶粒，是記憶體壓低成本的關鍵。

---

## 探針卡：一次接觸的代價

CP 的所有問題，幾乎都可以追溯到同一件事：**你要用一根金屬針，去碰一個幾十微米見方的鋁或銅墊，還不能把它弄壞。**

探針要同時滿足四個互相拉扯的要求：

接觸電阻要低（不然量到的不是晶粒，是針）、不能刮傷焊墊（後面還要打線）、要能撐幾十萬次接觸（不然成本爆掉）、幾千根針的針尖要在同一個平面上（不然有些針根本沒碰到）。

常見的探針有三種：

- **懸臂式**：針像一根斜伸出去的彈簧，下壓時針尖會往前刮一小段。結構簡單、成本低，適合焊墊排在晶粒四周、間距比較大的產品。
- **垂直式**：針是垂直的，行程短、可以做得非常密，適合細間距、高針數的產品。針尖的平整度要求也最高。
- **微機電探針**：用半導體製程在矽片上做出來的探針，可以做到更細的間距，成本也更高。

針壓通常以「每根針幾克」為單位，overdrive 是幾十微米。這個力量看起來很小，但幾千根針同時壓在同一顆晶粒上，加起來就是幾公斤。

所以晶粒下方的支撐、卡盤的平整度、晶圓的厚度，都會影響接觸的好壞。

針尖之所以要「刮」一下焊墊，是因為焊墊表面有一層氧化層。

不刮破它，接觸電阻會高到量不準。

但刮太深，焊墊上會留下一個凹痕，後續打線的強度就受影響——這是第 20 章打線良率的第一個隱形殺手。

探針卡是耗材，不是設備。它的壽命以「接觸次數」計算，一般從數十萬次到上百萬次。

一片晶圓如果有數千顆晶粒，一片就吃掉數千次，所以幾十片到幾百片就要保養一次。

保養包括清針（把針尖沾附的鋁屑或汙染物磨掉）、研磨（把磨鈍的針尖重新修平）、更換。一張高針數的探針卡價格可以到數萬美元以上，交期又要好幾週，所以探針卡的管理是測試廠的日常重點。

> [!NOTE]
> **📖 名詞｜探針卡（Probe Card）**
>
> - **定義**：一片帶有數十到上萬根微細探針的介面卡，負責把測試機的訊號接到晶圓的焊墊上。
> - **現場用法**：「這張卡的針尖平整度跑掉了，先送出去修。」
> - **相關名詞**：針測機、overdrive、清針、焊墊
> - **常見混淆**：探針卡不是測試機的一部分，它是掛在針測機上的耗材，同一台測試機換一張卡就能測另一個產品。

> [!TIP]
> **🔧 Know-how｜探針為什麼要「刮」一下**
>
> - **情境**：探針壓上焊墊，測試機量到的接觸電阻偏高，良率忽高忽低。
> - **做法**：設計探針時讓針尖在下壓過程產生一小段水平位移，把焊墊表面的氧化層刮破，這個動作叫 scrub。
> - **為什麼**：焊墊在空氣中會長出一層薄氧化層，不刮破它，電流過不去，量到的參數會偏高、雜訊也變大。
> - **沒做會怎樣**：好的晶粒被誤判成壞的，良率憑空消失；反過來刮得太深，焊墊凹洞太深，後面打線接不牢，問題會在封裝或客戶端才爆。
> - **相關章節**：[第 20 章 封裝](../../5-backend/20-packaging/README.md)、[第 16 章 良率與故障分析](../../4-yield-and-quality/16-yield-analysis/README.md)

---

## 測試也是成本

測試機台非常昂貴，每顆晶粒的測試時間都直接轉換成成本。

所以測試工程師要在「測得夠完整」和「測得夠快」之間取捨，也常同時測試好幾顆晶粒，提高效率。

測試成本可以拆成四塊：

| 成本項目 | 內容 | 特性 |
|---|---|---|
| 設備折舊 | 測試機、針測機、分類機 | 固定成本，開不開機都在燒 |
| 耗材 | 探針卡、測試座、燒機板 | 依接觸次數消耗，換一次停一次線 |
| 測試時間 | 每顆或每片的測試時間 | 直接吃掉產能，最常被檢討的一項 |
| 良率損失 | 為了防漏放而收緊規格造成的誤殺 | 隱形成本，帳上通常看不到 |

對成熟產品來說，測試成本大約占總成本的幾個百分點到一成多；對複雜產品，這個比例可以到兩、三成。

所以測試工程師的目標常常是「測試時間縮短多少」——省下的不是機台，是整條產線的產出。

「測得夠完整」和「測得夠快」的取捨，具體表現在兩件事上。

**測試項目要測多少**：一顆晶粒有幾百到幾千個該測的項目，全測最安心，但時間乘上去就是錢。

工程師會用**故障覆蓋率**（fault coverage）評估：這套測試程式能抓到多少比例的潛在缺陷。

抓不到的部分，要靠設計階段放進去的**內建自我測試**（Built-In Self-Test，BIST）補。

**規格要收多緊**：量到的值和規格邊界之間留一段緩衝，稱為 **guardband**。

它的目的是防止「現在量起來剛好合格、過幾天卻壞掉」的晶粒流出去。

guardband 越寬，漏放的機率越低，但被誤殺的好晶粒也越多。

這條曲線沒有完美答案，只能依產品售價和失效代價去調。

平行測試（multi-site）是提高產能的另一個方向。

與其一次測一顆，不如讓探針卡一次接觸 8 顆、16 顆、32 顆，每一顆分攤到的機台時間就少一個數量級。

代價是探針卡更貴、更大、平整度更難維持，而且測試機的訊號通道、電源與量測單元都得跟著加倍。

> [!TIP]
> **🔧 Know-how｜WAT 過了，不代表每顆晶粒都是好的**
>
> - **情境**：一片晶圓的 WAT 全部合格，但 CP 良率卻很差。
> - **做法**：把 WAT 當成製程的健康檢查，把 CP 當成產品的實際體檢，兩者一起看。
> - **為什麼**：WAT 只量切割道上少數幾個位置的測試鍵，無法代表整片晶圓上每一顆晶粒的狀況，例如隨機分佈的缺陷就不一定會被測到。
> - **沒做會怎樣**：只看 WAT 會誤以為晶圓沒問題，錯過良率異常的線索。
> - **相關章節**：[第 16 章 良率與故障分析](../../4-yield-and-quality/16-yield-analysis/README.md)

---

## 晶圓圖交給封裝

CP 完成後，晶圓圖會以電子資料的形式，跟著晶圓一起送到封裝廠。

封裝時，機台只會挑出被標為合格的晶粒，這些晶粒稱為 **KGD**（Known Good Die，已知良好晶粒）。

晶圓圖看起來只是一張格子圖，但它是整條後段流程的索引。

它記錄了每一顆晶粒在晶圓上的座標、被分到哪個 Bin、測了哪些項目、用哪一張探針卡、哪一台測試機、哪一個測試程式版本。

封裝廠拿到晶圓時，先讀晶圓編號確認資料和實物是同一片，再讀晶圓上的記號確認方向，才能把圖上的座標對到實際的晶粒。

這一步做錯的代價很高，而且是雙向的。

把壞的當好的，封裝費花下去、最後在客戶端爆；把好的當壞的，等於白白丟掉已經付過的晶圓成本。兩種錯誤都不會在當下被發現。

> [!TIP]
> **🔧 Know-how｜晶圓圖必須和晶圓一一對應**
>
> - **情境**：晶圓送到封裝廠，機台要依照晶圓圖挑出好的晶粒。
> - **做法**：用晶圓編號確認資料和實體晶圓是同一片，並用晶圓上的記號確認方向，確保圖上的每個位置都對應到正確的晶粒。
> - **為什麼**：晶圓圖只是一份資料，如果對應錯了，機台會依照錯誤的資料挑晶粒。
> - **沒做會怎樣**：壞的晶粒被封裝、出貨，好的晶粒反而被丟掉，問題往往要到客戶端才發現。
> - **相關章節**：[第 23 章 工廠如何被系統管理](../../6-beyond-the-fab/23-fab-systems/README.md)

---

## 測試資料往哪裡去

測試是整條流程裡產生資料最多的一站，而且這些資料會回頭影響前面每一站。

- **WAT 回饋製程**：WAT 的參數趨勢會進到統計製程管制（SPC），見[第 17 章](../../4-yield-and-quality/17-process-control/README.md)。單點超規是異常，連續幾批往同一個方向漂才是真正的問題——後者通常要動到某台機台的參數，見[第 18 章](../../4-yield-and-quality/18-abnormality-handling/README.md)。
- **CP 回饋良率**：把 Bin 依位置畫成晶圓圖，會看到特定的圖形。邊緣一圈特別差、某一條帶狀區域全壞、或是整片均勻地差，三種圖形指向完全不同的原因，是良率分析最主要的線索，見[第 16 章](../../4-yield-and-quality/16-yield-analysis/README.md)。
- **CP 決定封裝**：只有被標為合格的晶粒才會進封裝。所以 CP 的判定邊界，直接決定了封裝要花多少錢，也決定了有多少壞晶粒會被包進去。
- **測試資料進系統**：每一顆晶粒的每一項量測都要留下來。客戶退回一顆不良品時，要能查出它當初的測試值、用哪台機器測的、旁邊的鄰居長什麼樣。

一片數萬顆晶粒、每顆數百項，一廠一天數千片，累積起來是以 TB 計的規模，見[第 23 章](../../6-beyond-the-fab/23-fab-systems/README.md)。

測試不是流程的最後一站，而是整個工廠的眼睛。前面每一站做了什麼，最後都會在測試資料裡留下痕跡；能不能看出來，取決於你懂不懂那些痕跡背後的機制。

---

## 常見異常

| 異常 | 可能原因 | 結果 |
|---|---|---|
| 接觸不良 | 探針磨損或沾污、焊墊表面異常 | 好的晶粒被誤判為壞的 |
| 針痕過深 | 探針壓力太大、重複測試太多次 | 焊墊受損，影響後續打線 |
| 針尖高低不齊 | 探針卡平整度跑掉、針尖磨損不均 | 部分晶粒整批測不到，良率突然掉一塊 |
| 測試機台之間有差異 | 不同機台或探針卡的特性不同 | 良率因機台而異 |
| 晶圓圖錯置 | 晶圓編號或方向對應錯誤 | 封裝時挑錯晶粒 |
| 溫度偏移 | 卡盤溫控不準、接觸不良造成局部升溫 | 參數整體漂移，整批誤判 |
| 靜電損傷 | 接地不良、搬運過程帶電 | 閘極氧化層受損，CP 測不出、到最終測試才爆 |
| 測試程式版本錯誤 | 程式更新沒同步、Bin 定義變更 | 整批分級錯誤，資料對不起來 |

---

## 本章重點

1. 晶圓測試分成 WAT 和 CP，前者檢查製程，後者檢查每一顆晶粒。
2. WAT 量測切割道上測試鍵的電性參數，是製程的成績單，但覆蓋率很低。
3. CP 用探針卡逐顆測試，結果分成不同的 Bin，形成晶圓圖。
4. 探針卡是耗材，接觸電阻、針痕深度與平整度決定良率，也牽動後面的打線。
5. 記憶體在 CP 階段會修補壞掉的單元。
6. 晶圓圖會跟著晶圓送到封裝廠，用來挑出好的晶粒；測試資料則是整廠的回饋來源。

---

## 延伸閱讀

- Michael L. Bushnell、Vishwani D. Agrawal，《Essentials of Electronic Testing for Digital, Memory and Mixed-Signal VLSI Circuits》
- Peter Van Zant，《Microchip Fabrication》，晶圓測試相關章節
- SW Test Workshop 歷年論文集，晶圓針測相關主題

---

[← 上一章：第 18 章 異常處理與工程變更](../../4-yield-and-quality/18-abnormality-handling/README.md) ｜ [目錄](../../README.md) ｜ [下一章：第 20 章 封裝 →](../../5-backend/20-packaging/README.md)
