Repository: Icstick/Semiconductor_Manufacturing_Introduction

<div align="center">

# 半導體製造概論<br>Introduction to Semiconductor Manufacturing

## [English](en/README.md) ｜ [繁體中文](zh-TW/README.md) ｜ [简体中文](zh-CN/README.md) ｜ [日本語](ja/README.md) ｜ [한국어](ko/README.md)
</div>

An open, beginner-friendly book that follows one silicon wafer from sand, through the fab, test and packaging, until it becomes a chip. There are no formulas, but every chapter explains the mechanism behind the step, gives you the order of magnitude to hold on to, tells you what goes wrong when it is done badly, and shows how each step is coupled to the one before and after it. Term boxes and know-how boxes sit in every chapter. No background in semiconductor physics is needed.

---

## Contents · 目錄 · 目次 · 목차

### Part 0: Before You Start · 第 0 部 開始之前 · 第 0 部 はじめる前に · 제0부 시작하기 전에

| 章 | English | 繁體中文 | 简体中文 | 日本語 | 한국어 |
| :---:|---|---|---|---|---|
| 0 | [The Big Picture](en/0-before-you-start/00-overview/README.md) | [半導體製造全景](zh-TW/0-before-you-start/00-overview/README.md) | [半导体制造全景](zh-CN/0-before-you-start/00-overview/README.md) | [半導体製造の全体像](ja/0-before-you-start/00-overview/README.md) | [반도체 제조의 전체 그림](ko/0-before-you-start/00-overview/README.md) |
| 1 | [How a Fab Works](en/0-before-you-start/01-how-a-fab-works/README.md) | [晶圓廠如何運作](zh-TW/0-before-you-start/01-how-a-fab-works/README.md) | [晶圆厂如何运行](zh-CN/0-before-you-start/01-how-a-fab-works/README.md) | [ファブの仕組み](ja/0-before-you-start/01-how-a-fab-works/README.md) | [팹은 어떻게 돌아가는가](ko/0-before-you-start/01-how-a-fab-works/README.md) |

# 第 3 章　從沙子到晶圓：一切的起點

> 📍 **晶圓位置**
>
> - 前一站：知道要製造的是電晶體
> - **本章：做出一片空白的矽晶圓**
> - 下一站：投片進入晶圓廠，開始一連串的製程模組

---

## 一切從沙子開始

晶片的原料是矽，而矽最常見的來源是石英砂。但從沙子到一片可以用來做晶片的晶圓，中間要經過非常嚴格的純化和加工。

晶圓通常不是由晶圓廠自己做的，而是向專門的**晶圓供應商**購買。晶圓廠拿到的，是一片表面像鏡子一樣平滑、純度極高的空白矽晶圓。

這件事本身就有意思：**全世界的晶片做得再怎麼先進，起點都是一車一車的沙子和石英。** 便宜的原料加上極端的加工精度，這就是半導體業的價值結構——材料的錢不多，控制和驗證的錢很多。

一片 300 mm 拋光晶圓的價格，大約是一般人會覺得「比想像中便宜」的數字——和一片晶圓上能做出來的晶片總價相比，幾乎可以忽略。真正貴的從來不是這片矽，是接下來幾個月要發生在它身上的事。

---

## 從沙子到高純度多晶矽

1. **冶金級矽**：把石英砂和碳一起放進高溫電弧爐，去除氧，得到純度約 98% 到 99% 的矽。這個純度對晶片來說還遠遠不夠。
2. **純化**：讓矽和氯化氫反應，變成容易揮發的含氯化合物，經過多次蒸餾去除雜質，再在高溫下讓它分解，沉積回固態的矽。
3. **電子級多晶矽**：純度可以達到 99.999999999%，也就是「11 個 9」，相當於一千億個矽原子中，雜質不到一個。

「11 個 9」這個數字要換個方式理解才有感覺。矽的原子密度大約是每立方公分五乘十的二十二次方個；如果雜質濃度控制在每立方公分十的十次方個以下，那大約是**每五千億個原子才有一個雜質**。而且這個「雜質」還包括碳、氧、金屬——其中金屬最致命，因為金屬原子會在矽裡擴散、形成深能階，讓元件漏電或失效。

所以純化不是「做一次」，是一層一層把不同種類的雜質分開處理：先去氧、再去氯、再蒸餾、再區域精煉。每一步都在拉高純度，也都在拉高成本。

這時的矽雖然很純，但原子的排列方向是雜亂的一小塊一小塊，稱為**多晶矽**。晶片需要的是原子排列完全整齊的**單晶矽**，所以還要再經過長晶。

> [!NOTE]
> **📖 名詞｜單晶與多晶（Single Crystal / Polycrystalline）**
>
> - **定義**：單晶是整塊材料的原子都依照同一個方向整齊排列；多晶則是由許多排列方向不同的小晶粒組成。
> - **現場用法**：「晶圓本身是單晶矽」「這層是 Poly」，Poly 是多晶矽的簡稱。
> - **相關名詞**：長晶、晶棒、磊晶、晶粒邊界
> - **常見混淆**：多晶矽在半導體業有兩種用途，一是長晶用的原料，二是晶片裡的一層薄膜，例如早期的閘極材料。兩者是不同場合的同一種材料。

單晶與多晶的差別，在製程上不是「比較整齊」而已，而是**有沒有晶粒邊界**。多晶材料裡，兩個排列方向不同的小晶粒之間會有一道邊界，邊界上原子排列混亂、缺陷密集。這種邊界在閘極這種地方還能接受（甚至被利用），但**如果整片晶圓是這種結構，每一顆電晶體的電性都會不一樣**——那就不可能做出幾百億個一致的開關。

所以晶圓必須是單晶：整片材料共用同一個結晶方向，每一顆電晶體看到的都是同一塊完美的晶格。

---

## 長晶：拉出一根完美的單晶

最常見的長晶方法是**柴可拉斯基法**（Czochralski，簡稱 CZ 法）：

1. 把多晶矽放進石英坩堝，加熱到 1,400 °C 以上熔化。
2. 把一小塊單晶矽做成的**晶種**，輕輕接觸熔化的矽。
3. 一邊旋轉、一邊非常緩慢地往上拉。矽在晶種下方凝固時，會沿著晶種的原子排列方向生長。
4. 最後拉出一根圓柱狀的單晶**晶棒**。

一根 300 mm 晶棒可以長達兩公尺左右、重達數百公斤。長晶時還會在熔融的矽中加入少量硼或磷，讓晶圓一開始就是 P 型或 N 型，並且有指定的電阻值。

<!-- 圖：CZ 長晶示意（坩堝、熔融矽、晶種、旋轉上拉的晶棒） -->

CZ 法看起來簡單，但真正難的在「均勻」兩個字：

- **溫度梯度**：晶棒往上拉的同時要散熱凝固，但坩堝裡還是液體。這條從液到固的邊界如果溫度不穩，長出來的晶格就會有缺陷，甚至整根歪掉。
- **雜質的分凝**：熔融矽裡的雜質，凝固時不見得會乖乖留在液體裡，有些會被拉進晶體。不同元素的「偏析」程度不同，所以摻雜濃度的縱向分布會不均勻——**晶棒頭部和尾部的電阻值不會一樣。**
- **旋轉與對流**：坩堝和晶棒會反向旋轉，用來攪拌熔液、穩定溫度。但液體對流本身會產生波動，控制不好就會留下條紋狀的雜質分布。
- **氧的進入**：石英坩堝在高溫下會釋放氧，一部分溶進熔融矽，最後進入晶體。氧含量太少會讓晶圓強度不足，太多又會形成微小缺陷。所以氧含量是晶圓規格裡一個要精準控制的項目。

這些限制決定了 CZ 晶圓的品質上限，也解釋了為什麼晶圓廠買晶圓時不只看尺寸，還要看**電阻率分布、氧含量、缺陷密度**這一整套規格。

> [!NOTE]
> **📖 名詞｜晶棒與晶向（Ingot / Crystal Orientation）**
>
> - **定義**：晶棒是長晶拉出來的圓柱狀單晶；晶向指的是晶格在空間中的排列方向，例如（100）、（111）。
> - **現場用法**：「這批是（100）的」「晶向不對，蝕刻出來是斜的」。
> - **相關名詞**：晶種、Notch、蝕刻速率
> - **常見混淆**：晶向不是「晶圓擺放的方向」。晶向是材料本身的性質，決定了沿著哪個面切開；晶圓在機台上的擺放方向，是由 Notch 對齊來決定的。

晶向為什麼重要？因為矽的性質是有方向性的。同一個蝕刻液，沿著不同晶面蝕刻的速度可以差上好幾倍；沿著某些方向，晶圓甚至會沿著特定的斜面裂開——這在半導體裡可以是特性（例如某些 MEMS 結構靠這個做出斜面），也可以是災難（晶圓沿著晶面裂成兩半）。所以晶圓出廠時，晶向就是規格的一部分，機台處理時也必須知道自己在哪個方向上工作。

---

## 從晶棒到晶圓

**晶棒整形 → 切片 → 研磨與倒角 → 蝕刻 → 拋光 → 清洗與檢驗**

1. **晶棒整形**：切掉頭尾，把外徑磨成標準尺寸，並在側面刻出標示晶格方向的記號。
2. **切片**：用線鋸把晶棒一次切成數百片。300 mm 晶圓最後的成品厚度大約是 775 微米。
3. **研磨與倒角**：把表面磨平，並把邊緣磨圓，避免邊緣在後續搬運時崩裂。
4. **蝕刻**：用化學方式去除切割和研磨時留下的表面損傷層。
5. **拋光**：把表面拋光到像鏡子一樣平滑。
6. **清洗與檢驗**：檢查平坦度、微粒和金屬污染，合格後才出貨。

切片這一步的損耗常被忽略。線鋸的鋼線本身有直徑，鋸縫（Kerf）會吃掉一部分矽；再加上切片後表面的損傷層要磨掉、拋光要磨掉，**一根晶棒真正變成可用晶圓的矽，只有原來的一部分**。這也是為什麼晶圓廠一直在研究更細的線、更薄的切片方法——省下來的都是錢。

每片晶圓上還會用雷射刻上一組編號（Wafer ID）。這組編號讓工廠能追蹤每一片晶圓走過的每一站，見[第 23 章](../../6-beyond-the-fab/23-fab-systems/README.md)。

> [!TIP]
> **🔧 Know-how｜晶圓邊緣的小缺口**
>
> - **情境**：仔細看 300 mm 晶圓，邊緣有一個很小的 V 形缺口，稱為 Notch。
> - **做法**：機台在處理晶圓前，會先找到 Notch，把晶圓轉到固定的方向。
> - **為什麼**：矽晶體在不同方向上的性質不同，例如蝕刻速度和電晶體的表現都會受影響。每一層圖形都必須以相同的方向對齊晶格。
> - **沒做會怎樣**：晶圓方向放錯，圖形的方向和位置就會錯，後續的對準也會失敗。
> - **相關章節**：[第 4 章 微影](../../2-process-modules/04-lithography/README.md)

---

File: zh-TW/1-fundamentals/03-sand-to-wafer/README.md
# 第 3 章　從沙子到晶圓：一切的起點

> 📍 **晶圓位置**
>
> - 前一站：知道要製造的是電晶體
> - **本章：做出一片空白的矽晶圓**
> - 下一站：投片進入晶圓廠，開始一連串的製程模組

---

## 一切從沙子開始

晶片的原料是矽，而矽最常見的來源是石英砂。但從沙子到一片可以用來做晶片的晶圓，中間要經過非常嚴格的純化和加工。

晶圓通常不是由晶圓廠自己做的，而是向專門的**晶圓供應商**購買。晶圓廠拿到的，是一片表面像鏡子一樣平滑、純度極高的空白矽晶圓。

這件事本身就有意思：**全世界的晶片做得再怎麼先進，起點都是一車一車的沙子和石英。** 便宜的原料加上極端的加工精度，這就是半導體業的價值結構——材料的錢不多，控制和驗證的錢很多。

一片 300 mm 拋光晶圓的價格，大約是一般人會覺得「比想像中便宜」的數字——和一片晶圓上能做出來的晶片總價相比，幾乎可以忽略。真正貴的從來不是這片矽，是接下來幾個月要發生在它身上的事。

---

## 從沙子到高純度多晶矽

1. **冶金級矽**：把石英砂和碳一起放進高溫電弧爐，去除氧，得到純度約 98% 到 99% 的矽。這個純度對晶片來說還遠遠不夠。
2. **純化**：讓矽和氯化氫反應，變成容易揮發的含氯化合物，經過多次蒸餾去除雜質，再在高溫下讓它分解，沉積回固態的矽。
3. **電子級多晶矽**：純度可以達到 99.999999999%，也就是「11 個 9」，相當於一千億個矽原子中，雜質不到一個。

「11 個 9」這個數字要換個方式理解才有感覺。矽的原子密度大約是每立方公分五乘十的二十二次方個；如果雜質濃度控制在每立方公分十的十次方個以下，那大約是**每五千億個原子才有一個雜質**。而且這個「雜質」還包括碳、氧、金屬——其中金屬最致命，因為金屬原子會在矽裡擴散、形成深能階，讓元件漏電或失效。

所以純化不是「做一次」，是一層一層把不同種類的雜質分開處理：先去氧、再去氯、再蒸餾、再區域精煉。每一步都在拉高純度，也都在拉高成本。

這時的矽雖然很純，但原子的排列方向是雜亂的一小塊一小塊，稱為**多晶矽**。晶片需要的是原子排列完全整齊的**單晶矽**，所以還要再經過長晶。

> [!NOTE]
> **📖 名詞｜單晶與多晶（Single Crystal / Polycrystalline）**
>
> - **定義**：單晶是整塊材料的原子都依照同一個方向整齊排列；多晶則是由許多排列方向不同的小晶粒組成。
> - **現場用法**：「晶圓本身是單晶矽」「這層是 Poly」，Poly 是多晶矽的簡稱。
> - **相關名詞**：長晶、晶棒、磊晶、晶粒邊界
> - **常見混淆**：多晶矽在半導體業有兩種用途，一是長晶用的原料，二是晶片裡的一層薄膜，例如早期的閘極材料。兩者是不同場合的同一種材料。

單晶與多晶的差別，在製程上不是「比較整齊」而已，而是**有沒有晶粒邊界**。多晶材料裡，兩個排列方向不同的小晶粒之間會有一道邊界，邊界上原子排列混亂、缺陷密集。這種邊界在閘極這種地方還能接受（甚至被利用），但**如果整片晶圓是這種結構，每一顆電晶體的電性都會不一樣**——那就不可能做出幾百億個一致的開關。

所以晶圓必須是單晶：整片材料共用同一個結晶方向，每一顆電晶體看到的都是同一塊完美的晶格。

---

## 長晶：拉出一根完美的單晶

最常見的長晶方法是**柴可拉斯基法**（Czochralski，簡稱 CZ 法）：

1. 把多晶矽放進石英坩堝，加熱到 1,400 °C 以上熔化。
2. 把一小塊單晶矽做成的**晶種**，輕輕接觸熔化的矽。
3. 一邊旋轉、一邊非常緩慢地往上拉。矽在晶種下方凝固時，會沿著晶種的原子排列方向生長。
4. 最後拉出一根圓柱狀的單晶**晶棒**。

一根 300 mm 晶棒可以長達兩公尺左右、重達數百公斤。長晶時還會在熔融的矽中加入少量硼或磷，讓晶圓一開始就是 P 型或 N 型，並且有指定的電阻值。

<!-- 圖：CZ 長晶示意（坩堝、熔融矽、晶種、旋轉上拉的晶棒） -->

CZ 法看起來簡單，但真正難的在「均勻」兩個字：

- **溫度梯度**：晶棒往上拉的同時要散熱凝固，但坩堝裡還是液體。這條從液到固的邊界如果溫度不穩，長出來的晶格就會有缺陷，甚至整根歪掉。
- **雜質的分凝**：熔融矽裡的雜質，凝固時不見得會乖乖留在液體裡，有些會被拉進晶體。不同元素的「偏析」程度不同，所以摻雜濃度的縱向分布會不均勻——**晶棒頭部和尾部的電阻值不會一樣。**
- **旋轉與對流**：坩堝和晶棒會反向旋轉，用來攪拌熔液、穩定溫度。但液體對流本身會產生波動，控制不好就會留下條紋狀的雜質分布。
- **氧的進入**：石英坩堝在高溫下會釋放氧，一部分溶進熔融矽，最後進入晶體。氧含量太少會讓晶圓強度不足，太多又會形成微小缺陷。所以氧含量是晶圓規格裡一個要精準控制的項目。

這些限制決定了 CZ 晶圓的品質上限，也解釋了為什麼晶圓廠買晶圓時不只看尺寸，還要看**電阻率分布、氧含量、缺陷密度**這一整套規格。

> [!NOTE]
> **📖 名詞｜晶棒與晶向（Ingot / Crystal Orientation）**
>
> - **定義**：晶棒是長晶拉出來的圓柱狀單晶；晶向指的是晶格在空間中的排列方向，例如（100）、（111）。
> - **現場用法**：「這批是（100）的」「晶向不對，蝕刻出來是斜的」。
> - **相關名詞**：晶種、Notch、蝕刻速率
> - **常見混淆**：晶向不是「晶圓擺放的方向」。晶向是材料本身的性質，決定了沿著哪個面切開；晶圓在機台上的擺放方向，是由 Notch 對齊來決定的。

晶向為什麼重要？因為矽的性質是有方向性的。同一個蝕刻液，沿著不同晶面蝕刻的速度可以差上好幾倍；沿著某些方向，晶圓甚至會沿著特定的斜面裂開——這在半導體裡可以是特性（例如某些 MEMS 結構靠這個做出斜面），也可以是災難（晶圓沿著晶面裂成兩半）。所以晶圓出廠時，晶向就是規格的一部分，機台處理時也必須知道自己在哪個方向上工作。

---

## 從晶棒到晶圓

**晶棒整形 → 切片 → 研磨與倒角 → 蝕刻 → 拋光 → 清洗與檢驗**

1. **晶棒整形**：切掉頭尾，把外徑磨成標準尺寸，並在側面刻出標示晶格方向的記號。
2. **切片**：用線鋸把晶棒一次切成數百片。300 mm 晶圓最後的成品厚度大約是 775 微米。
3. **研磨與倒角**：把表面磨平，並把邊緣磨圓，避免邊緣在後續搬運時崩裂。
4. **蝕刻**：用化學方式去除切割和研磨時留下的表面損傷層。
5. **拋光**：把表面拋光到像鏡子一樣平滑。
6. **清洗與檢驗**：檢查平坦度、微粒和金屬污染，合格後才出貨。

切片這一步的損耗常被忽略。線鋸的鋼線本身有直徑，鋸縫（Kerf）會吃掉一部分矽；再加上切片後表面的損傷層要磨掉、拋光要磨掉，**一根晶棒真正變成可用晶圓的矽，只有原來的一部分**。這也是為什麼晶圓廠一直在研究更細的線、更薄的切片方法——省下來的都是錢。

每片晶圓上還會用雷射刻上一組編號（Wafer ID）。這組編號讓工廠能追蹤每一片晶圓走過的每一站，見[第 23 章](../../6-beyond-the-fab/23-fab-systems/README.md)。

> [!TIP]
> **🔧 Know-how｜晶圓邊緣的小缺口**
>
> - **情境**：仔細看 300 mm 晶圓，邊緣有一個很小的 V 形缺口，稱為 Notch。
> - **做法**：機台在處理晶圓前，會先找到 Notch，把晶圓轉到固定的方向。
> - **為什麼**：矽晶體在不同方向上的性質不同，例如蝕刻速度和電晶體的表現都會受影響。每一層圖形都必須以相同的方向對齊晶格。
> - **沒做會怎樣**：晶圓方向放錯，圖形的方向和位置就會錯，後續的對準也會失敗。
> - **相關章節**：[第 4 章 微影](../../2-process-modules/04-lithography/README.md)

---

## 晶圓的規格：工廠在意哪些數字

晶圓不是「圓的、平的、乾淨的」就好。晶圓廠驗收時看的是整組規格，其中幾項直接影響後面的製程：

| 規格 | 意思 | 做不好會怎樣 |
|---|---|---|
| 厚度與厚度變異 | 整片厚度的均勻程度 | 影響微影對焦、CMP 均勻度 |
| 平坦度（TTV、Bow、Warp） | 表面高低起伏、整體彎曲程度 | 曝光失焦、吸附不良 |
| 表面粗糙度 | 鏡面有多平 | 影響薄膜附著、閘極氧化層品質 |
| 電阻率 | 摻雜濃度決定的導電能力 | 影響元件參數的一致性 |
| 氧含量 | 晶體中溶入的氧 | 太少會強度不足，太多會形成缺陷 |
| 微粒與金屬污染 | 表面殘留 | 直接造成良率損失 |
| 晶向 | 晶格排列方向 | 影響蝕刻、裂解、元件特性 |

這些規格之間常常互相牽制。例如氧含量高一點，晶圓的機械強度好、在高溫製程中不容易變形；但氧會析出成微小缺陷，可能影響元件。所以晶圓供應商會針對不同用途提供不同的規格——**做邏輯晶片的和做記憶體的，要的晶圓不完全一樣。**

這也是晶圓廠和晶圓供應商之間要長期合作的原因：某條產線一旦把某一組規格調進 Recipe 裡，換一批規格不同的晶圓，整條線的參數可能都要重調。

---

## 晶圓尺寸

| 直徑 | 俗稱 | 常見用途 |
|---|---|---|
| 150 mm | 6 吋 | 功率元件、化合物半導體等特殊產品 |
| 200 mm | 8 吋 | 成熟製程，例如類比、功率、感測器 |
| 300 mm | 12 吋 | 先進邏輯、記憶體，以及大量成熟製程 |

晶圓越大，一片能做出的晶粒就越多。300 mm 晶圓的面積是 200 mm 的 2.25 倍，但加工一片晶圓的成本並沒有增加那麼多，所以平均每顆晶粒更便宜。產業也曾研究 450 mm 晶圓，但因為設備開發成本太高而沒有普及。

「更大更好」的道理很直觀，但實際上有幾道牆：

- **設備要整套重做**：從搬運、微影、蝕刻到量測，每一台機台都要重新設計，而且直徑變大後，均勻性更難控制。
- **翹曲與搬運**：晶圓越大越容易翹、越難保持平整，搬運時的慣性也更大。
- **經濟門檻**：只有當產量夠大、攤得掉新設備的開發成本時，換尺寸才划算。市場上仍大量使用 200 mm，就是因為那些產品不需要、也負擔不起 300 mm 的成本。

---

## 特殊晶圓

除了一般的拋光晶圓，還有兩種常見的特殊晶圓：

- **磊晶晶圓**：在拋光晶圓表面再長一層品質更好的單晶矽，見[第 5 章](../../2-process-modules/05-thin-films/README.md)。
- **SOI 晶圓**（絕緣層上覆矽）：在一層薄矽下面埋一層絕緣層，可以減少漏電，常用在射頻等特殊產品。

SOI 的原理值得多說一句：一般晶圓底下是一整塊導電的矽，元件和元件之間要靠井區和隔離結構擋住漏電；SOI 直接在那層薄矽下面埋一層絕緣體，**等於從物理上切斷了往下的漏電路徑**。代價是晶圓貴很多、散熱也比較差，所以只用在真正需要的地方。

> [!TIP]
> **🔧 Know-how｜工廠裡很多晶圓不是產品**
>
> - **情境**：新人常發現機台裡跑著沒有任何電路的空白晶圓。
> - **做法**：工廠會使用大量**控片**（Monitor Wafer）檢查機台狀態，例如量測膜厚或微粒；也會用**擋片**（Dummy Wafer）填滿批次式機台的空位。用過的控片和擋片可以研磨後回收再用，稱為再生晶圓。
> - **為什麼**：不能拿產品晶圓去冒險測試機台，而批次式機台需要放滿晶圓，溫度和氣流才會均勻。
> - **沒做會怎樣**：機台的問題要等到產品出事才發現，代價是整批產品報廢。
> - **相關章節**：[第 5 章 薄膜](../../2-process-modules/05-thin-films/README.md)、[第 15 章 量測與檢測](../../4-yield-and-quality/15-metrology/README.md)

控片和擋片的數量其實很驚人。一座廠每天消耗的晶圓裡，有相當比例不是產品——這個比例本身就是一種成本，所以「怎麼用最少的控片管住最多的機台」是良率工程與設備工程共同的題目。

---

## 本章重點

1. 晶圓的原料來自石英砂，要純化到「11 個 9」的電子級多晶矽。
2. 長晶把多晶矽變成原子排列整齊的單晶晶棒，最常用的是 CZ 法；難點在溫度梯度、雜質分凝與氧含量。
3. 晶棒經過切片、研磨、蝕刻、拋光和檢驗才成為晶圓，切片與拋光的損耗都是成本。
4. 晶圓的規格不只是尺寸，還包括平坦度、電阻率、氧含量與污染；不同產品要的規格不同。
5. 晶圓越大每顆晶粒越便宜，但設備與均勻性的門檻讓 450 mm 沒有普及。
6. 工廠裡除了產品晶圓，還有大量用來監控機台的控片和擋片。

---

## 延伸閱讀

- Peter Van Zant，《Microchip Fabrication》，晶體成長與晶圓製備章節
- James D. Plummer、Michael D. Deal、Peter B. Griffin，《Silicon VLSI Technology》，晶體成長章節
- 國際標準組織關於晶圓幾何參數的定義（平坦度、翹曲等術語的標準說法）

---

[← 上一章：第 2 章 從物理到電晶體](../../1-fundamentals/02-transistor-basics/README.md) ｜ [目錄](../../README.md) ｜ [下一章：第 4 章 微影 →](../../2-process-modules/04-lithography/README.md)
