Repository: Icstick/Semiconductor_Manufacturing_Introduction

<div align="center">

# 半導體製造概論<br>Introduction to Semiconductor Manufacturing

## [English](en/README.md) ｜ [繁體中文](zh-TW/README.md) ｜ [简体中文](zh-CN/README.md) ｜ [日本語](ja/README.md) ｜ [한국어](ko/README.md)
</div>

An open, beginner-friendly book that follows one silicon wafer from sand, through the fab, test and packaging, until it becomes a chip. There are no formulas, but every chapter explains the mechanism behind the step, gives you the order of magnitude to hold on to, tells you what goes wrong when it is done badly, and shows how each step is coupled to the one before and after it. Term boxes and know-how boxes sit in every chapter. No background in semiconductor physics is needed.

---

## Contents · 目錄 · 目次 · 목차

### Part 0: Before You Start · 第 0 部 開始之前 · 第 0 部 はじめる前に · 제0부 시작하기 전에

| 章 | English | 繁體中文 | 简体中文 | 日本語 | 한국어 |
| :---:|---|---|---|---|---|
| 0 | [The Big Picture](en/0-before-you-start/00-overview/README.md) | [半導體製造全景](zh-TW/0-before-you-start/00-overview/README.md) | [半导体制造全景](zh-CN/0-before-you-start/00-overview/README.md) | [半導体製造の全体像](ja/0-before-you-start/00-overview/README.md) | [반도체 제조의 전체 그림](ko/0-before-you-start/00-overview/README.md) |
| 1 | [How a Fab Works](en/0-before-you-start/01-how-a-fab-works/README.md) | [晶圓廠如何運作](zh-TW/0-before-you-start/01-how-a-fab-works/README.md) | [晶圆厂如何运行](zh-CN/0-before-you-start/01-how-a-fab-works/README.md) | [ファブの仕組み](ja/0-before-you-start/01-how-a-fab-works/README.md) | [팹은 어떻게 돌아가는가](ko/0-before-you-start/01-how-a-fab-works/README.md) |

# 第 2 章　從物理到電晶體：認識我們要製造的東西

> 📍 **晶圓位置**
>
> - 前一站：認識晶圓廠這個場地
> - **本章：認識晶圓廠要製造的東西：電晶體**
> - 下一站：準備原料，做出一片空白晶圓

---

## 先認識要做的東西

晶片上的電路，說穿了只有兩種東西：**電晶體**和**連接電晶體的金屬導線**。後面幾十個章節介紹的製程，全都是為了把這兩樣東西做出來。

先給幾個數字，讓你知道這件事的規模：

| 項目 | 大約的量級 |
|---|---|
| 一顆先進處理器上的電晶體數量 | 數百億個 |
| 一個電晶體的閘極長度 | 十幾奈米，相當於幾十個原子排在一起 |
| 閘極絕緣層的厚度 | 一到二奈米，大約是幾個原子層 |
| 一個電晶體切換一次的時間 | 十億分之一秒的等級 |
| 從投片到出貨 | 兩到三個月 |

換個方式說：如果一個電晶體是一顆彈珠，那它上面的絕緣層大概是一張紙的厚度，而它的開關速度，是你眨眼一次時間的幾十億分之一。這不是在比喻，這是工廠每天在量產的規格。

本章不講深奧的物理，只說明製程需要的程度：電晶體長什麼樣子、為什麼要這樣做。理解了要做的東西，後面每一個製程步驟就比較容易明白它的目的。

---

## 半導體：可以控制的導體

金屬很容易導電，玻璃幾乎不導電，**半導體**的導電能力則介於兩者之間。半導體最重要的特性是：**它的導電能力可以被控制**，例如加入少量的其他元素，或是施加電壓。

要理解這件事，可以用一個簡單的畫面：電子在材料裡能待的位置，像階梯上的每一階。金屬的階梯很平，電子稍微一推就能往上走，所以導電。玻璃的階梯落差很大，電子跳不上去，所以不導電。

半導體的落差介於中間：**常溫下電子幾乎跳不上去，但只要有外力——熱、光、電壓，或加進一點雜質——就能讓它動起來。** 這個「剛好跳得上去」的落差，就是整部半導體工業的起點。

> [!NOTE]
> **📖 名詞｜能隙（Band Gap）**
>
> - **定義**：電子要從「被綁住」變成「可以移動」，必須跨過的那個能量落差。
> - **現場用法**：工程師不太會直接講能隙，但會說「這層材料的能帶對不上」，指的是兩種材料接在一起時電子要跨的落差不同。
> - **相關名詞**：價帶、導帶、載子、摻雜
> - **常見混淆**：能隙是材料本身的性質，和元件做出來之後的「臨界電壓」不是同一件事；臨界電壓是整個結構的結果，會隨製程變動。

矽是最主要的半導體材料，原因包括：

- 地球上的含量非常豐富，沙子的主要成分就是矽的氧化物。
- 矽的表面可以長出一層穩定的二氧化矽，這是品質很好的絕緣層，製程上非常好用。

第二點值得多說一句。**這個產業之所以建立在矽上面，很大一部分原因是「它自己會長出最好的絕緣層」。** 把矽加熱，表面就會自然長出一層緻密的二氧化矽，緊貼著矽、缺陷少、厚度可以精準控制。其他半導體材料沒有這麼好的運氣——鍺的氧化物不穩定、會溶於水，化合物半導體的絕緣層只能另外沉積。

這一件事決定了後面幾十章的形狀：因為有這麼好的氧化層，MOSFET 的閘極才能做得這麼薄、這麼可靠；也因為氧化層要薄到只有幾奈米，後面的薄膜、微影、量測每一步都被逼到極限。

---

## 摻雜：N 型與 P 型

純矽的導電能力很差。矽原子最外層有 4 個電子，和旁邊的矽原子緊緊相連。如果加入少量其他元素，情況就不同了：

- 加入**磷**或**砷**（最外層有 5 個電子）：多出一個可以自由移動的電子，稱為 **N 型**。
- 加入**硼**（最外層有 3 個電子）：少了一個電子，留下一個空位，稱為**電洞**，這種矽稱為 **P 型**。

即使只是在幾百萬個矽原子中加入一個雜質原子，導電能力也會大幅改變。

「幾百萬分之一」不是誇飾。矽的原子密度大約是每立方公分五乘十的二十二次方個，而一般元件的摻雜濃度從每立方公分十的十五次方到十的二十次方都有——換算下來，**最淡的地方大約是五千萬個矽原子裡才有一個雜質，最濃的地方大約每幾百個原子就有一個**。從「幾乎沒有」到「每隔幾百個就一個」，跨越了五個數量級，這中間的每一段都要能精準做出來。

這也是為什麼[第 7 章](../../2-process-modules/07-ion-implantation/README.md)的離子佈植這麼重要：它要能把雜質打到指定的深度、指定的濃度，誤差控制在幾個百分點以內。

> [!NOTE]
> **📖 名詞｜摻雜（Doping）**
>
> - **定義**：刻意在半導體中加入少量特定元素，改變它的導電特性。
> - **現場用法**：「這一區的摻雜濃度偏高」「這層是 N 型摻雜」。
> - **相關名詞**：N 型、P 型、離子佈植、退火、載子濃度
> - **常見混淆**：摻雜是刻意、精準控制的加入；不想要的雜質（例如金屬）進入晶圓則是污染，見[第 9 章](../../2-process-modules/09-cleaning/README.md)。

---

## PN 接面：單向通行的閘門

當 P 型和 N 型區域相鄰，交界處就形成 **PN 接面**。

接面形成的瞬間會發生一件事：N 型那邊多出來的電子，會往 P 型那邊擴散；P 型那邊的電洞，也會往 N 型擴散。兩邊一交換，交界處的載子就被消耗光了，留下一層沒有自由電荷的區域，同時形成一個內建的電場。

這個電場的方向剛好擋住後續的擴散，所以交換到某個程度就停下來了。這層被「清空」的區域叫做**空乏區**，它就像一道自動形成的牆。

接下來就是關鍵：

- **順向偏壓**：外加電壓和內建電場反向，牆被推低，電流可以通過。
- **逆向偏壓**：外加電壓和內建電場同向，牆被推高，電流幾乎過不去。

這就是二極體的整流特性，也是所有半導體元件的根。**MOSFET 的源極和汲極之間、DRAM 的電容開關、CMOS 的井與井之間，到處都是 PN 接面。** 它同時也是麻煩的來源：不該導通的地方如果導通了，就是漏電。

> [!NOTE]
> **📖 名詞｜空乏區（Depletion Region）**
>
> - **定義**：PN 接面附近，自由載子被耗盡、只剩固定電荷的那一層區域。
> - **現場用法**：「接面漏電」通常指的就是空乏區附近的缺陷或邊緣效應造成的漏電流。
> - **相關名詞**：內建電場、逆向偏壓、接面電容
> - **常見混淆**：空乏區不是「沒有東西」，裡面還是有固定的離子電荷；它也不是永久固定的，寬度會隨外加電壓改變。

---

## MOSFET：晶片裡的開關

現代晶片中最主要的電晶體是 **MOSFET**。它的構造可以想像成一個水閘門：

- **源極（Source）**：電流的入口，像水源
- **汲極（Drain）**：電流的出口，像出水口
- **閘極（Gate）**：控制開關的閘門
- **閘極氧化層**：閘極和矽之間一層極薄的絕緣層
- **通道（Channel）**：閘極下方、源極和汲極之間的區域

當閘極加上足夠的電壓，通道就像閘門打開一樣讓電流通過；拿掉電壓，閘門關閉，電流停止。讓閘門打開所需的最低電壓，叫做**臨界電壓**（Vt）。

開與關，對應到數位世界的 1 和 0。數十億個這樣的開關組合起來，就能做運算和儲存資料。

<!-- 圖：MOSFET 剖面圖，標出源極、汲極、閘極、閘極氧化層、通道（以編號標示） -->

> [!NOTE]
> **📖 名詞｜MOSFET（金屬氧化物半導體場效電晶體）**
>
> - **定義**：用閘極電壓控制通道導通與否的電晶體，是現代晶片最基本的元件。
> - **現場用法**：通常簡稱 MOS，例如「這顆 NMOS 的 Vt 偏高」。
> - **相關名詞**：NMOS、PMOS、CMOS、臨界電壓、通道長度
> - **常見混淆**：名稱中的「金屬、氧化物」來自早期結構。後來閘極改用多晶矽，現在又改回金屬，絕緣層也不只是氧化矽，但名稱一直沿用。

---

File: zh-TW/1-fundamentals/02-transistor-basics/README.md
# 第 2 章　從物理到電晶體：認識我們要製造的東西

> 📍 **晶圓位置**
>
> - 前一站：認識晶圓廠這個場地
> - **本章：認識晶圓廠要製造的東西：電晶體**
> - 下一站：準備原料，做出一片空白晶圓

---

## 先認識要做的東西

晶片上的電路，說穿了只有兩種東西：**電晶體**和**連接電晶體的金屬導線**。後面幾十個章節介紹的製程，全都是為了把這兩樣東西做出來。

先給幾個數字，讓你知道這件事的規模：

| 項目 | 大約的量級 |
|---|---|
| 一顆先進處理器上的電晶體數量 | 數百億個 |
| 一個電晶體的閘極長度 | 十幾奈米，相當於幾十個原子排在一起 |
| 閘極絕緣層的厚度 | 一到二奈米，大約是幾個原子層 |
| 一個電晶體切換一次的時間 | 十億分之一秒的等級 |
| 從投片到出貨 | 兩到三個月 |

換個方式說：如果一個電晶體是一顆彈珠，那它上面的絕緣層大概是一張紙的厚度，而它的開關速度，是你眨眼一次時間的幾十億分之一。這不是在比喻，這是工廠每天在量產的規格。

本章不講深奧的物理，只說明製程需要的程度：電晶體長什麼樣子、為什麼要這樣做。理解了要做的東西，後面每一個製程步驟就比較容易明白它的目的。

---

## 半導體：可以控制的導體

金屬很容易導電，玻璃幾乎不導電，**半導體**的導電能力則介於兩者之間。半導體最重要的特性是：**它的導電能力可以被控制**，例如加入少量的其他元素，或是施加電壓。

要理解這件事，可以用一個簡單的畫面：電子在材料裡能待的位置，像階梯上的每一階。金屬的階梯很平，電子稍微一推就能往上走，所以導電。玻璃的階梯落差很大，電子跳不上去，所以不導電。

半導體的落差介於中間：**常溫下電子幾乎跳不上去，但只要有外力——熱、光、電壓，或加進一點雜質——就能讓它動起來。** 這個「剛好跳得上去」的落差，就是整部半導體工業的起點。

> [!NOTE]
> **📖 名詞｜能隙（Band Gap）**
>
> - **定義**：電子要從「被綁住」變成「可以移動」，必須跨過的那個能量落差。
> - **現場用法**：工程師不太會直接講能隙，但會說「這層材料的能帶對不上」，指的是兩種材料接在一起時電子要跨的落差不同。
> - **相關名詞**：價帶、導帶、載子、摻雜
> - **常見混淆**：能隙是材料本身的性質，和元件做出來之後的「臨界電壓」不是同一件事；臨界電壓是整個結構的結果，會隨製程變動。

矽是最主要的半導體材料，原因包括：

- 地球上的含量非常豐富，沙子的主要成分就是矽的氧化物。
- 矽的表面可以長出一層穩定的二氧化矽，這是品質很好的絕緣層，製程上非常好用。

第二點值得多說一句。**這個產業之所以建立在矽上面，很大一部分原因是「它自己會長出最好的絕緣層」。** 把矽加熱，表面就會自然長出一層緻密的二氧化矽，緊貼著矽、缺陷少、厚度可以精準控制。其他半導體材料沒有這麼好的運氣——鍺的氧化物不穩定、會溶於水，化合物半導體的絕緣層只能另外沉積。

這一件事決定了後面幾十章的形狀：因為有這麼好的氧化層，MOSFET 的閘極才能做得這麼薄、這麼可靠；也因為氧化層要薄到只有幾奈米，後面的薄膜、微影、量測每一步都被逼到極限。

---

## 摻雜：N 型與 P 型

純矽的導電能力很差。矽原子最外層有 4 個電子，和旁邊的矽原子緊緊相連。如果加入少量其他元素，情況就不同了：

- 加入**磷**或**砷**（最外層有 5 個電子）：多出一個可以自由移動的電子，稱為 **N 型**。
- 加入**硼**（最外層有 3 個電子）：少了一個電子，留下一個空位，稱為**電洞**，這種矽稱為 **P 型**。

即使只是在幾百萬個矽原子中加入一個雜質原子，導電能力也會大幅改變。

「幾百萬分之一」不是誇飾。矽的原子密度大約是每立方公分五乘十的二十二次方個，而一般元件的摻雜濃度從每立方公分十的十五次方到十的二十次方都有——換算下來，**最淡的地方大約是五千萬個矽原子裡才有一個雜質，最濃的地方大約每幾百個原子就有一個**。從「幾乎沒有」到「每隔幾百個就一個」，跨越了五個數量級，這中間的每一段都要能精準做出來。

這也是為什麼[第 7 章](../../2-process-modules/07-ion-implantation/README.md)的離子佈植這麼重要：它要能把雜質打到指定的深度、指定的濃度，誤差控制在幾個百分點以內。

> [!NOTE]
> **📖 名詞｜摻雜（Doping）**
>
> - **定義**：刻意在半導體中加入少量特定元素，改變它的導電特性。
> - **現場用法**：「這一區的摻雜濃度偏高」「這層是 N 型摻雜」。
> - **相關名詞**：N 型、P 型、離子佈植、退火、載子濃度
> - **常見混淆**：摻雜是刻意、精準控制的加入；不想要的雜質（例如金屬）進入晶圓則是污染，見[第 9 章](../../2-process-modules/09-cleaning/README.md)。

---

## PN 接面：單向通行的閘門

當 P 型和 N 型區域相鄰，交界處就形成 **PN 接面**。

接面形成的瞬間會發生一件事：N 型那邊多出來的電子，會往 P 型那邊擴散；P 型那邊的電洞，也會往 N 型擴散。兩邊一交換，交界處的載子就被消耗光了，留下一層沒有自由電荷的區域，同時形成一個內建的電場。

這個電場的方向剛好擋住後續的擴散，所以交換到某個程度就停下來了。這層被「清空」的區域叫做**空乏區**，它就像一道自動形成的牆。

接下來就是關鍵：

- **順向偏壓**：外加電壓和內建電場反向，牆被推低，電流可以通過。
- **逆向偏壓**：外加電壓和內建電場同向，牆被推高，電流幾乎過不去。

這就是二極體的整流特性，也是所有半導體元件的根。**MOSFET 的源極和汲極之間、DRAM 的電容開關、CMOS 的井與井之間，到處都是 PN 接面。** 它同時也是麻煩的來源：不該導通的地方如果導通了，就是漏電。

> [!NOTE]
> **📖 名詞｜空乏區（Depletion Region）**
>
> - **定義**：PN 接面附近，自由載子被耗盡、只剩固定電荷的那一層區域。
> - **現場用法**：「接面漏電」通常指的就是空乏區附近的缺陷或邊緣效應造成的漏電流。
> - **相關名詞**：內建電場、逆向偏壓、接面電容
> - **常見混淆**：空乏區不是「沒有東西」，裡面還是有固定的離子電荷；它也不是永久固定的，寬度會隨外加電壓改變。

---

## MOSFET：晶片裡的開關

現代晶片中最主要的電晶體是 **MOSFET**。它的構造可以想像成一個水閘門：

- **源極（Source）**：電流的入口，像水源
- **汲極（Drain）**：電流的出口，像出水口
- **閘極（Gate）**：控制開關的閘門
- **閘極氧化層**：閘極和矽之間一層極薄的絕緣層
- **通道（Channel）**：閘極下方、源極和汲極之間的區域

當閘極加上足夠的電壓，通道就像閘門打開一樣讓電流通過；拿掉電壓，閘門關閉，電流停止。讓閘門打開所需的最低電壓，叫做**臨界電壓**（Vt）。

開與關，對應到數位世界的 1 和 0。數十億個這樣的開關組合起來，就能做運算和儲存資料。

<!-- 圖：MOSFET 剖面圖，標出源極、汲極、閘極、閘極氧化層、通道（以編號標示） -->

> [!NOTE]
> **📖 名詞｜MOSFET（金屬氧化物半導體場效電晶體）**
>
> - **定義**：用閘極電壓控制通道導通與否的電晶體，是現代晶片最基本的元件。
> - **現場用法**：通常簡稱 MOS，例如「這顆 NMOS 的 Vt 偏高」。
> - **相關名詞**：NMOS、PMOS、CMOS、臨界電壓、通道長度
> - **常見混淆**：名稱中的「金屬、氧化物」來自早期結構。後來閘極改用多晶矽，現在又改回金屬，絕緣層也不只是氧化矽，但名稱一直沿用。

---

## 閘門是怎麼打開的

水閘門是機械式的：閘門升起來，水就流過去。MOSFET 沒有機械零件，它靠的是**電場穿透絕緣層去影響下面的矽**。

這個過程可以分成三步：

1. **加電壓**：閘極上加正電壓（以 NMOS 為例），閘極和矽之間就形成了電場。
2. **吸引載子**：電場穿過那層只有一兩奈米厚的氧化層，把矽裡的電子往表面吸。
3. **形成通道**：表面累積的電子多到一個程度，原本的 P 型表面就被「反轉」成看起來像 N 型的樣子，源極和汲極之間就有一條導通路徑。

這個機制叫**場效應**——用電場控制，而不是用電流控制。它的好處是閘極幾乎不耗電流，只有充放電的瞬間需要能量。這也是 CMOS 電路可以做得那麼省電的根本原因。

值得注意的是那個「一兩奈米」。**閘極氧化層太厚，電場穿不過去，開關就打不開；太薄，電子會直接穿隧過去，關不掉，還會把氧化層打壞。** 這道兩難是整個製程微縮史裡最難處理的問題之一，後來靠改用高介電常數材料（見[第 5 章](../../2-process-modules/05-thin-films/README.md)）才勉強撐住。

---

## NMOS、PMOS 與 CMOS

MOSFET 有兩種：

- **NMOS**：靠電子導電，閘極加高電壓時打開。
- **PMOS**：靠電洞導電，閘極加低電壓時打開。

把 NMOS 和 PMOS 成對使用，就是 **CMOS**（互補式金屬氧化物半導體）。CMOS 電路在不切換狀態時，總有一個電晶體是關著的，所以幾乎不耗電。這是 CMOS 成為現代晶片主流的原因。

「幾乎不耗電」值得說清楚一點。早期用 NMOS 做的電路，只要通電就有電流在流，就算什麼都不做也在發熱；幾萬個閘湊在一起，功耗就失控了。CMOS 的互補結構讓靜態電流接近零——**只有切換的那一刻才耗電**。這個差別讓晶片上的電晶體數量可以從幾千個長到幾百億個。

對製造來說，CMOS 代表同一片晶圓上要同時做出兩種電晶體：NMOS 做在 P 型區域（P 井），PMOS 做在 N 型區域（N 井）。這就需要多次的微影和離子佈植，分別處理不同區域，見[第 7 章](../../2-process-modules/07-ion-implantation/README.md)和[第 11 章](../../3-integration/11-cmos-process-flow/README.md)。

而且兩種井不能靠太近。靠太近會形成寄生結構，一通電就導通，整顆晶片發熱甚至燒毀。所以井與井之間要留隔離、要做**井區（Well）**，這些隔離結構佔掉不少面積——這是為什麼製程要一直往「更小的隔離」推進。

---

## 工程師眼中的電晶體：一張成績單

電晶體做出來之後，並不是「能開能關」就算合格。工程師會量一整組參數，這些參數就是製程的成績單：

| 參數 | 意思 | 做壞了會怎樣 |
|---|---|---|
| 臨界電壓 Vt | 閘極要加到多少伏才打開 | 太高：電路變慢、電壓不夠用；太低：關不緊、漏電 |
| 導通電流 Ion | 打開時能流過多少電流 | 太小：電路驅動不了下一級，速度掉 |
| 關閉電流 Ioff | 關閉時還漏多少 | 太大：待機耗電、發熱 |
| 次臨界擺幅 SS | 從關到開要多少電壓 | 太大：電壓降不下去，功耗難降 |
| 短通道效應 DIBL | 汲極電壓影響到閘極的控制力 | 通道越短越嚴重，是微縮的主要障礙 |
| 轉導 gm | 閘極電壓改變時電流變化多少 | 太小：放大能力差 |

這些參數不是各自獨立，而是互相拉扯。例如把 Vt 調低會讓開關變快，但 Ioff 也跟著上升。工程師的日常工作，就是在這張表上找到一個所有數字都能接受的平衡點。

而這張表上的每一項，最後都要回到製程：線寬、氧化層厚度、摻雜濃度、退火的溫度和時間——**沒有一個數字是設計出來的，全部是做出來的。**

---

## 微縮：越做越小

過去幾十年，晶片上的電晶體數量大約每兩年增加一倍，這個趨勢被稱為**摩爾定律**。電晶體越小，就能做得越快、越省電，同一面積放進更多電晶體，每個電晶體的成本也更低。

這個「越小越省」的規律，在 2000 年代中後期遇到了瓶頸。原因是：**縮小的時候，電壓並沒有跟著等比例縮小。** 早期微縮的美好之處在於，尺寸、電壓、電流一起等比例縮小，功率密度不變；後來電壓降不下去了（再降開關就不可靠），於是尺寸變小、電場變強、漏電上升，發熱開始追上來。

更具體的問題是**短通道效應**：通道越短，汲極的電場就越容易「越過」通道去影響源極那一端，閘極對通道的控制力被削弱。就像水閘門太短，下游的水位一高，上游就跟著受影響——閘門關上了，水還是滲過去。

為了解決這個問題，電晶體的結構從平面走向立體，見[第 12 章](../../3-integration/12-advanced-transistors/README.md)。

> [!TIP]
> **🔧 Know-how｜同一個製程，可以做出快的和省電的電晶體**
>
> - **情境**：一顆手機晶片同時需要高速運算，也需要在待機時盡量省電。
> - **做法**：同一個製程通常會提供幾種不同 Vt 的電晶體：低 Vt 的開關快但漏電多，高 Vt 的開關慢但很省電。設計者可以在同一顆晶片上混合使用。
> - **為什麼**：不同電路的需求不同，運算核心要速度，待機電路要省電。
> - **沒做會怎樣**：只能在「全部快但耗電」和「全部省電但慢」之間二選一。代價是每多一種 Vt，就要多幾道微影和佈植步驟，成本也會增加。
> - **相關章節**：[第 7 章 離子佈植與熱處理](../../2-process-modules/07-ion-implantation/README.md)

> [!TIP]
> **🔧 Know-how｜製程偏一點，電性就偏一點**
>
> - **情境**：閘極的線寬做得比目標小了一點。
> - **做法**：每片晶圓完成前段製程後，都會量測電晶體的電性參數，例如 Vt、導通電流和漏電流。
> - **為什麼**：線寬、氧化層厚度、摻雜濃度只要稍微改變，電晶體的電性就會跟著改變。電性參數是製程結果最直接的「成績單」。
> - **沒做會怎樣**：製程慢慢偏移卻沒有發現，最後晶片速度或耗電不符合規格，甚至到客戶端才出問題。
> - **相關章節**：[第 19 章 晶圓測試](../../5-backend/19-wafer-test/README.md)

---

## 從電晶體到晶片

幾個電晶體組成一個邏輯閘，許多邏輯閘組成運算電路，再用好幾層金屬導線把它們連起來，就成了一顆晶片。

所以晶圓廠的工作可以分成兩大段：先在矽的表面做出電晶體，再在上方一層一層蓋出金屬導線。這就是第 0 章提到的 FEOL 與 BEOL。

這兩段的要求完全不同：FEOL 要在矽裡做出奈米級的摻雜與絕緣，追求的是**電性精準**；BEOL 要在上方堆出十幾層金屬，追求的是**連接可靠、不塌陷、不串擾**。所以同一座工廠裡，前段和後段的設備、環境、量測方式幾乎是兩套不同的世界。

---

## 本章重點

1. 晶片由電晶體和金屬導線組成，所有製程都是為了做出這兩樣東西。
2. 半導體的導電能力可以控制；矽能成為主角，很大原因是它自己會長出高品質的絕緣層。
3. 摻雜讓矽變成 N 型或 P 型，濃度跨越五個數量級，每一段都要精準。
4. MOSFET 用電場控制開關，閘極氧化層的厚度是「開得動」與「關得住」之間的拉扯。
5. CMOS 靠互補結構做到幾乎不耗電，是晶片能塞進幾百億個電晶體的前提。
6. 微縮遇到短通道效應，逼著電晶體結構從平面走向立體。

---

## 延伸閱讀

- S. M. Sze、M. K. Lee，《Semiconductor Devices: Physics and Technology》
- Michael Quirk、Julian Serda，《Semiconductor Manufacturing Technology》，半導體材料與元件相關章節
- Yuan Taur、Tak H. Ning，《Fundamentals of Modern VLSI Devices》

---

[← 上一章：第 1 章 晶圓廠如何運作](../../0-before-you-start/01-how-a-fab-works/README.md) ｜ [目錄](../../README.md) ｜ [下一章：第 3 章 從沙子到晶圓 →](../../1-fundamentals/03-sand-to-wafer/README.md)
