Repository: Icstick/Semiconductor_Manufacturing_Introduction

<div align="center">

# 半導體製造概論<br>Introduction to Semiconductor Manufacturing

## [English](en/README.md) ｜ [繁體中文](zh-TW/README.md) ｜ [简体中文](zh-CN/README.md) ｜ [日本語](ja/README.md) ｜ [한국어](ko/README.md)
</div>

An open, beginner-friendly book that follows one silicon wafer from sand, through the fab, test and packaging, until it becomes a chip. There are no formulas, but every chapter explains the mechanism behind the step, gives you the order of magnitude to hold on to, tells you what goes wrong when it is done badly, and shows how each step is coupled to the one before and after it. Term boxes and know-how boxes sit in every chapter. No background in semiconductor physics is needed.

---

## Contents · 目錄 · 目次 · 목차

### Part 0: Before You Start · 第 0 部 開始之前 · 第 0 部 はじめる前に · 제0부 시작하기 전에

| 章 | English | 繁體中文 | 简体中文 | 日本語 | 한국어 |
| :---:|---|---|---|---|---|
| 0 | [The Big Picture](en/0-before-you-start/00-overview/README.md) | [半導體製造全景](zh-TW/0-before-you-start/00-overview/README.md) | [半导体制造全景](zh-CN/0-before-you-start/00-overview/README.md) | [半導体製造の全体像](ja/0-before-you-start/00-overview/README.md) | [반도체 제조의 전체 그림](ko/0-before-you-start/00-overview/README.md) |
| 1 | [How a Fab Works](en/0-before-you-start/01-how-a-fab-works/README.md) | [晶圓廠如何運作](zh-TW/0-before-you-start/01-how-a-fab-works/README.md) | [晶圆厂如何运行](zh-CN/0-before-you-start/01-how-a-fab-works/README.md) | [ファブの仕組み](ja/0-before-you-start/01-how-a-fab-works/README.md) | [팹은 어떻게 돌아가는가](ko/0-before-you-start/01-how-a-fab-works/README.md) |

# 第 11 章　走一遍完整的 CMOS 流程：把模組串起來

> 📍 **晶圓位置**
>
> - 前一站：認識了各個製程模組
> - **本章：把模組串成一條完整的 CMOS 流程**
> - 下一站：看電晶體如何從平面走向立體

---

## 把零件組成整台機器

前面幾章介紹的製程模組，就像一塊塊積木：薄膜、微影、蝕刻、佈植、研磨、清洗、金屬化。

單獨看每一塊，都知道它在做什麼；但排成一條線之後，真正的問題才出現——**誰先誰後、中間隔多久、前一站留下來的東西會不會害到下一站。**

本章要把這些積木組起來，走一遍一顆 CMOS 晶片從空白晶圓到完成的流程。

這裡介紹的是簡化過的平面電晶體流程。真實的先進製程步驟多出很多，但骨架是一樣的。

看懂這條骨架，之後看到任何製程流程，都能大致知道每一步在做什麼，也能猜出「這一步為什麼排在這裡」。

---

## 一個反覆出現的循環

整條流程雖然很長，但大部分都是同一個循環：

**鋪上材料 → 微影定義圖形 → 蝕刻或佈植 → 去光阻、清洗 → 量測**

這個循環會一直重複，是因為晶片是一層一層「加上去」的：

- 先有材料，才有東西可以定義圖形
- 有了圖形，才有東西可以挖掉，或才有地方可以摻雜
- 挖完、摻完，表面一定是髒的，所以要清洗
- 洗完之後，要知道自己有沒有做對，所以要量測

順序反過來，例如先微影再沉積，圖形就被蓋掉了。

每做一次微影，就要用到一片光罩，稱為一個**光罩層**。整條流程可以依照目的分成三大段：FEOL、MOL 和 BEOL。

> [!NOTE]
> **📖 名詞｜FEOL、MOL、BEOL**
>
> - **定義**：FEOL（Front End of Line）負責做出電晶體；MOL（Middle of Line）負責把電晶體接出來；BEOL（Back End of Line）負責做多層金屬導線。
> - **現場用法**：「這是 BEOL 的問題，跟 FEOL 無關。」
> - **相關名詞**：前段、後段、接觸窗、金屬層
> - **常見混淆**：三段的分界在不同工廠略有不同，MOL 有時會被併入 FEOL 或 BEOL。另外要注意，這裡的「前段、後段」都發生在晶圓廠內，和封裝測試的「後段」不同，見[第 0 章](../../0-before-you-start/00-overview/README.md)。

---

## 原理：順序為什麼不能換

把流程攤開來看，會發現一個規律：**越熱的步驟越前面，越怕汙染的步驟越前面，而每一層微影之前，都要先把表面磨平。**

這不是排版好看，而是三條硬約束。

| 約束 | 內容 | 違反了會怎樣 |
|---|---|---|
| 熱預算 | 佈植後的活化退火大約在 1000 °C 上下；銅導線與大部分金屬材料撐不住這個溫度 | 先做金屬再退火，金屬會擴散、團聚，電阻與可靠度一起跑掉 |
| 汙染 | 銅、鐵、鈉這類金屬離子進入前段，會在矽裡形成缺陷與漏電通道 | 前段與後段的機台、載具、氣流必須分開，混用等於把整條線弄髒 |
| 平坦度 | 微影的景深只有幾十奈米，底下每一層的高低起伏都會累積 | 沒有研磨把表面整平，圖形會局部失焦，後面的蝕刻也跟著歪 |

**熱預算**是最容易被忽略的一條。每一次加熱不是獨立事件，而是累加的：一片晶圓到某一步為止，總共經歷了多少「溫度乘上時間」，工程師心裡都有一本帳。

這也是為什麼先進製程要用「假閘極」——先把不耐高溫的材料換成一個耐高溫的佔位物，等所有高溫步驟跑完，再把它挖掉換成真正要用的材料。

**汙染**則是分區的理由。金屬離子在矽裡的擴散很快，一點點就足以讓漏電升高好幾個量級，而且事後洗不掉。

所以同一座廠裡，前段和後段不只是「不同區域」，連晶圓載具、手套、維修工具都不共用。

**平坦度**則是循環裡為什麼幾乎每一層都要插一次研磨。CMP 磨掉的不只是多餘的材料，也是在替下一層的微影買景深，見[第 8 章](../../2-process-modules/08-cmp/README.md)。

> [!NOTE]
> **📖 名詞｜熱預算（Thermal Budget）**
>
> - **定義**：一片晶圓在整條流程中累積承受的加熱量，通常用溫度與時間的組合來描述。
> - **現場用法**：「這顆的熱預算是固定的，後段不能再加一次高溫退火。」
> - **相關名詞**：活化退火、假閘極、擴散、金屬化
> - **常見混淆**：熱預算不是「最高溫度」，而是整段歷史的累積；同樣的峰值溫度，加熱時間拉長一倍，擴散距離也會跟著變。

---

## 第一段：FEOL，做出電晶體

1. **隔離**：在每個電晶體的周圍挖出淺溝槽，填入氧化矽，再用 CMP 磨平，讓相鄰的電晶體互不干擾。
2. **做出井**：用微影和佈植，分別做出 P 井（給 NMOS）和 N 井（給 PMOS），再退火，讓摻雜原子跑到該待的晶格位置上。
3. **做閘極**：長出一層極薄的閘極絕緣層，鋪上閘極材料，再用微影和蝕刻定義出閘極。閘極的長度是整條流程最關鍵的尺寸之一，它同時決定切換速度與關閉時的漏電。
4. **淺摻雜**：在閘極兩側做一次淺而輕的佈植，讓源極與汲極靠近通道的那一端不要太陡，可以緩和電場。
5. **側壁間隔物**：鋪上一層薄膜再全面往下蝕刻，只留下閘極兩側的一小段，稱為 **Spacer**。
6. **源極與汲極**：做一次深而重的佈植。Spacer 讓這次佈植和閘極保持一點距離，接著退火活化。
7. **金屬矽化物**：鋪上一層金屬並加熱，讓它和源極、汲極、閘極表面的矽反應，形成電阻很低的化合物，方便後續接線。

<!-- 圖：FEOL 剖面演進（隔離 → 井 → 閘極 → Spacer → 源汲極 → 金屬矽化物） -->

第 5 步和第 6 步的先後，是整條流程裡最典型的「順序決定成敗」。

Spacer 的功能就是一個**自我對準的遮罩**：它用自己的寬度，決定重摻雜區離通道多遠。如果先做重佈植再做 Spacer，摻雜就會擴散到閘極底下，短通道效應立刻出現。

而且這個錯誤在電性上要等到測試才看得到——量測只看得到「這批的漏電偏高」，看不出是順序排錯了。

> [!NOTE]
> **📖 名詞｜STI（Shallow Trench Isolation，淺溝槽隔離）**
>
> - **定義**：在電晶體之間挖出淺溝槽並填入絕緣材料，把元件彼此隔開的結構。
> - **現場用法**：「STI 的深度偏淺」「STI CMP 磨完要確認氮化矽的厚度」。
> - **相關名詞**：主動區（Active Area）、CMP、隔離
> - **常見混淆**：STI 通常是流程中最早做的結構之一，雖然它不會導電，但它的形狀會影響電晶體的特性和漏電。

### 現代閘極的做法

先進製程的閘極不再使用氧化矽和多晶矽，而是改用**高介電常數絕緣層**加上**金屬閘極**（HKMG）。

由於金屬閘極承受不了源極、汲極退火的高溫，常見的做法是先用多晶矽做一個「假閘極」佔住位置，等高溫步驟結束後，再把它挖掉換成真正的金屬閘極。

這種「先做假的、再換成真的」的思維，在先進製程中非常常見，見[第 12 章](../../3-integration/12-advanced-transistors/README.md)。

換掉閘極之後，整條流程的順序也被重新安排：井、隔離、源汲極這些需要高溫的步驟全部先做完，最後才把閘極堆疊填進去。

也就是說，**先進製程的 FEOL 其實是「先做一個沒有閘極的電晶體」**，閘極是最後才補上的零件。

這也是為什麼同樣的流程圖，不同世代看起來差很多：不是多了什麼新花樣，而是把「怕熱的東西」一直往後挪。

---

## 第二段：MOL，把電晶體接出來

在電晶體上方鋪一層絕緣層，用微影和蝕刻挖出接觸窗，對準源極、汲極和閘極，再填入鎢並用 CMP 磨平。這一步讓電晶體有了連到外面的「插座」。

MOL 的難處在於**尺寸和距離同時被壓縮**：

- 接觸窗的直徑只有幾十奈米，深度卻是直徑的好幾倍
- 鎢要在這麼窄的洞裡填滿，不能留空隙
- 接觸窗和旁邊的閘極之間只隔著一層薄薄的絕緣層

File: zh-TW/3-integration/11-cmos-process-flow/README.md
# 第 11 章　走一遍完整的 CMOS 流程：把模組串起來

> 📍 **晶圓位置**
>
> - 前一站：認識了各個製程模組
> - **本章：把模組串成一條完整的 CMOS 流程**
> - 下一站：看電晶體如何從平面走向立體

---

## 把零件組成整台機器

前面幾章介紹的製程模組，就像一塊塊積木：薄膜、微影、蝕刻、佈植、研磨、清洗、金屬化。

單獨看每一塊，都知道它在做什麼；但排成一條線之後，真正的問題才出現——**誰先誰後、中間隔多久、前一站留下來的東西會不會害到下一站。**

本章要把這些積木組起來，走一遍一顆 CMOS 晶片從空白晶圓到完成的流程。

這裡介紹的是簡化過的平面電晶體流程。真實的先進製程步驟多出很多，但骨架是一樣的。

看懂這條骨架，之後看到任何製程流程，都能大致知道每一步在做什麼，也能猜出「這一步為什麼排在這裡」。

---

## 一個反覆出現的循環

整條流程雖然很長，但大部分都是同一個循環：

**鋪上材料 → 微影定義圖形 → 蝕刻或佈植 → 去光阻、清洗 → 量測**

這個循環會一直重複，是因為晶片是一層一層「加上去」的：

- 先有材料，才有東西可以定義圖形
- 有了圖形，才有東西可以挖掉，或才有地方可以摻雜
- 挖完、摻完，表面一定是髒的，所以要清洗
- 洗完之後，要知道自己有沒有做對，所以要量測

順序反過來，例如先微影再沉積，圖形就被蓋掉了。

每做一次微影，就要用到一片光罩，稱為一個**光罩層**。整條流程可以依照目的分成三大段：FEOL、MOL 和 BEOL。

> [!NOTE]
> **📖 名詞｜FEOL、MOL、BEOL**
>
> - **定義**：FEOL（Front End of Line）負責做出電晶體；MOL（Middle of Line）負責把電晶體接出來；BEOL（Back End of Line）負責做多層金屬導線。
> - **現場用法**：「這是 BEOL 的問題，跟 FEOL 無關。」
> - **相關名詞**：前段、後段、接觸窗、金屬層
> - **常見混淆**：三段的分界在不同工廠略有不同，MOL 有時會被併入 FEOL 或 BEOL。另外要注意，這裡的「前段、後段」都發生在晶圓廠內，和封裝測試的「後段」不同，見[第 0 章](../../0-before-you-start/00-overview/README.md)。

---

## 原理：順序為什麼不能換

把流程攤開來看，會發現一個規律：**越熱的步驟越前面，越怕汙染的步驟越前面，而每一層微影之前，都要先把表面磨平。**

這不是排版好看，而是三條硬約束。

| 約束 | 內容 | 違反了會怎樣 |
|---|---|---|
| 熱預算 | 佈植後的活化退火大約在 1000 °C 上下；銅導線與大部分金屬材料撐不住這個溫度 | 先做金屬再退火，金屬會擴散、團聚，電阻與可靠度一起跑掉 |
| 汙染 | 銅、鐵、鈉這類金屬離子進入前段，會在矽裡形成缺陷與漏電通道 | 前段與後段的機台、載具、氣流必須分開，混用等於把整條線弄髒 |
| 平坦度 | 微影的景深只有幾十奈米，底下每一層的高低起伏都會累積 | 沒有研磨把表面整平，圖形會局部失焦，後面的蝕刻也跟著歪 |

**熱預算**是最容易被忽略的一條。每一次加熱不是獨立事件，而是累加的：一片晶圓到某一步為止，總共經歷了多少「溫度乘上時間」，工程師心裡都有一本帳。

這也是為什麼先進製程要用「假閘極」——先把不耐高溫的材料換成一個耐高溫的佔位物，等所有高溫步驟跑完，再把它挖掉換成真正要用的材料。

**汙染**則是分區的理由。金屬離子在矽裡的擴散很快，一點點就足以讓漏電升高好幾個量級，而且事後洗不掉。

所以同一座廠裡，前段和後段不只是「不同區域」，連晶圓載具、手套、維修工具都不共用。

**平坦度**則是循環裡為什麼幾乎每一層都要插一次研磨。CMP 磨掉的不只是多餘的材料，也是在替下一層的微影買景深，見[第 8 章](../../2-process-modules/08-cmp/README.md)。

> [!NOTE]
> **📖 名詞｜熱預算（Thermal Budget）**
>
> - **定義**：一片晶圓在整條流程中累積承受的加熱量，通常用溫度與時間的組合來描述。
> - **現場用法**：「這顆的熱預算是固定的，後段不能再加一次高溫退火。」
> - **相關名詞**：活化退火、假閘極、擴散、金屬化
> - **常見混淆**：熱預算不是「最高溫度」，而是整段歷史的累積；同樣的峰值溫度，加熱時間拉長一倍，擴散距離也會跟著變。

---

## 第一段：FEOL，做出電晶體

1. **隔離**：在每個電晶體的周圍挖出淺溝槽，填入氧化矽，再用 CMP 磨平，讓相鄰的電晶體互不干擾。
2. **做出井**：用微影和佈植，分別做出 P 井（給 NMOS）和 N 井（給 PMOS），再退火，讓摻雜原子跑到該待的晶格位置上。
3. **做閘極**：長出一層極薄的閘極絕緣層，鋪上閘極材料，再用微影和蝕刻定義出閘極。閘極的長度是整條流程最關鍵的尺寸之一，它同時決定切換速度與關閉時的漏電。
4. **淺摻雜**：在閘極兩側做一次淺而輕的佈植，讓源極與汲極靠近通道的那一端不要太陡，可以緩和電場。
5. **側壁間隔物**：鋪上一層薄膜再全面往下蝕刻，只留下閘極兩側的一小段，稱為 **Spacer**。
6. **源極與汲極**：做一次深而重的佈植。Spacer 讓這次佈植和閘極保持一點距離，接著退火活化。
7. **金屬矽化物**：鋪上一層金屬並加熱，讓它和源極、汲極、閘極表面的矽反應，形成電阻很低的化合物，方便後續接線。

<!-- 圖：FEOL 剖面演進（隔離 → 井 → 閘極 → Spacer → 源汲極 → 金屬矽化物） -->

第 5 步和第 6 步的先後，是整條流程裡最典型的「順序決定成敗」。

Spacer 的功能就是一個**自我對準的遮罩**：它用自己的寬度，決定重摻雜區離通道多遠。如果先做重佈植再做 Spacer，摻雜就會擴散到閘極底下，短通道效應立刻出現。

而且這個錯誤在電性上要等到測試才看得到——量測只看得到「這批的漏電偏高」，看不出是順序排錯了。

> [!NOTE]
> **📖 名詞｜STI（Shallow Trench Isolation，淺溝槽隔離）**
>
> - **定義**：在電晶體之間挖出淺溝槽並填入絕緣材料，把元件彼此隔開的結構。
> - **現場用法**：「STI 的深度偏淺」「STI CMP 磨完要確認氮化矽的厚度」。
> - **相關名詞**：主動區（Active Area）、CMP、隔離
> - **常見混淆**：STI 通常是流程中最早做的結構之一，雖然它不會導電，但它的形狀會影響電晶體的特性和漏電。

### 現代閘極的做法

先進製程的閘極不再使用氧化矽和多晶矽，而是改用**高介電常數絕緣層**加上**金屬閘極**（HKMG）。

由於金屬閘極承受不了源極、汲極退火的高溫，常見的做法是先用多晶矽做一個「假閘極」佔住位置，等高溫步驟結束後，再把它挖掉換成真正的金屬閘極。

這種「先做假的、再換成真的」的思維，在先進製程中非常常見，見[第 12 章](../../3-integration/12-advanced-transistors/README.md)。

換掉閘極之後，整條流程的順序也被重新安排：井、隔離、源汲極這些需要高溫的步驟全部先做完，最後才把閘極堆疊填進去。

也就是說，**先進製程的 FEOL 其實是「先做一個沒有閘極的電晶體」**，閘極是最後才補上的零件。

這也是為什麼同樣的流程圖，不同世代看起來差很多：不是多了什麼新花樣，而是把「怕熱的東西」一直往後挪。

---

## 第二段：MOL，把電晶體接出來

在電晶體上方鋪一層絕緣層，用微影和蝕刻挖出接觸窗，對準源極、汲極和閘極，再填入鎢並用 CMP 磨平。這一步讓電晶體有了連到外面的「插座」。

MOL 的難處在於**尺寸和距離同時被壓縮**：

- 接觸窗的直徑只有幾十奈米，深度卻是直徑的好幾倍
- 鎢要在這麼窄的洞裡填滿，不能留空隙
- 接觸窗和旁邊的閘極之間只隔著一層薄薄的絕緣層

位置偏一點就會碰到閘極，形成短路。所以 MOL 的微影對準與蝕刻選擇比，通常比 FEOL 更吃重。

---

## 第三段：BEOL，蓋出導線

接著用第 10 章的大馬士革製程，一層一層做出銅導線。最上面幾層的導線最粗，最後鋪上**保護層**，只在**焊墊**（Pad）的位置開口，讓之後的測試探針和封裝打線可以接觸到晶片。

導線會一層比一層粗，是因為電阻與電流的需求不同：

- 最底層要接的是閘極與接觸窗，間距最細、電流最小
- 越往上走，要拉的線越長、要扛的電流越大
- 所以線寬與間距也跟著放大

中段製程還要塞進低介電常數的材料，降低導線之間的電容，代價是這種材料機械性質差、怕研磨也怕熱，見[第 10 章](../../2-process-modules/10-metallization/README.md)。

完成後，晶圓就離開晶圓廠，進入測試階段，見[第 19 章](../../5-backend/19-wafer-test/README.md)。

| 階段 | 主要做什麼 | 用到的模組 |
|---|---|---|
| FEOL | 隔離、井、閘極、源極與汲極 | 薄膜、微影、蝕刻、佈植、熱處理、CMP |
| MOL | 接觸窗 | 微影、蝕刻、鎢沉積、CMP |
| BEOL | 多層導線、保護層、焊墊 | 薄膜、微影、蝕刻、電鍍、CMP |

### 每一步都在替下一步留餘地

整合的工作，說穿了就是管「前一步留給後一步的餘裕」。這些餘裕看不見，但每一項都在決定良率：

| 前一步 | 留給後一步的餘裕 | 不夠時會怎樣 |
|---|---|---|
| 薄膜 | 厚度均勻、應力小 | 微影對焦不穩、晶圓翹曲 |
| 微影 | 圖形邊緣清楚、對準準 | 蝕刻後尺寸跑掉、接點錯位 |
| 蝕刻 | 側壁垂直、選擇比高 | 下一層沉積填不進去、殘留導電 |
| 研磨 | 表面平整、無刮痕 | 下一層微影失焦、金屬短路 |
| 清洗 | 表面乾淨、無氧化 | 附著不良、接觸電阻升高 |

所以流程圖上任何一步「看起來只是把材料鋪上去」，其實都在替後面的步驟設定條件。這也是為什麼改一個步驟的參數，往往要連隔壁兩站一起驗。

---

## 光罩層數

一個簡單的 CMOS 製程大約需要二十層左右的光罩；最先進的製程加上多重曝光，光罩層數可以達到數十層以上。

每多一層，就多一輪「沉積、微影、蝕刻、清洗、量測」，成本和生產週期都會增加。

要注意的是，**光罩層數不等於電路層數**。同一個電路層如果拆成兩次微影（多重曝光），就要多一套光罩、多一輪蝕刻。

所以先進製程的瓶頸常常不是「層數多」，而是「層數多又每一層都要對得很準」。對準誤差會一層一層累積，越上面的金屬層，要對的參考點越多。

> [!TIP]
> **🔧 Know-how｜用「每層光罩幾天」比較生產效率**
>
> - **情境**：要比較兩個光罩層數不同的產品，哪一個生產得比較有效率。
> - **做法**：把生產週期除以光罩層數，得到「平均每層光罩花幾天」，業界常用這個指標比較工廠的效率，常見水準大約在每層一到兩天之間，數字越小代表效率越好。
> - **為什麼**：光罩層數越多，步驟就越多，總天數自然越長。除以層數之後，才能公平比較。
> - **沒做會怎樣**：只看總天數，會誤以為層數多的產品生產效率比較差。
> - **相關章節**：[第 1 章 晶圓廠如何運作](../../0-before-you-start/01-how-a-fab-works/README.md)

> [!TIP]
> **🔧 Know-how｜同一台機台，晶圓會回來很多次**
>
> - **情境**：一片晶圓在整個流程中，要回到微影區數十次。
> - **做法**：派工時要考慮每批晶圓在流程中的位置，並讓最忙碌的機台（通常是微影）盡量不要閒置。
> - **為什麼**：剛投片的晶圓和快完成的晶圓，會搶同一批機台。這種「重複進入」的流程，是晶圓廠排程特別複雜的原因。
> - **沒做會怎樣**：晶圓在瓶頸機台前大量堆積，整座工廠的生產週期變長。
> - **相關章節**：[第 23 章 工廠如何被系統管理](../../6-beyond-the-fab/23-fab-systems/README.md)

---

## 一片晶圓要跑多久、多少錢

一片晶圓從投片到完工，成熟製程大約六到八週，先進邏輯大約三個月上下，少數產品會更久。

這個數字看起來很長，但拆開來看就合理：六十到八十次微影，每次一到兩天，再加上等待、量測、重工與排隊。

| 成本項目 | 內容 | 特性 |
|---|---|---|
| 設備折舊 | 曝光機、蝕刻機、爐管、CMP 的攤提 | 固定成本，開不開機都在燒 |
| 光罩攤提 | 一整套光罩的費用分攤到產品壽命 | 前期一次投入，量越大越划算 |
| 材料 | 晶圓、光阻、特氣、化學品、靶材 | 變動成本，和片數成正比 |
| 廠務與人力 | 電力、超純水、潔淨室、工程師 | 半固定，與產能利用率有關 |
| 報廢與測試 | 壞掉的晶圓、測試時間、良率損失 | 越後段報廢越貴 |

這張表裡最容易被低估的是最後一項：**越後段報廢越貴**。

- 一片晶圓在 FEOL 報廢，損失的是幾十層的工時
- 在 BEOL 最後一層才發現問題，損失的是整片晶圓加上前面所有站點的時間

所以工廠有所謂「早發現、早攔下」的原則，寧可在中間多量一次，也不要讓有問題的晶圓一路跑到最後。

流程圖上還藏著另一種約束，叫做**等待時間**：某些步驟之間不能放太久。例如清洗完到沉積前，表面會再氧化；微影曝完到顯影之間，圖形會慢慢變形。

這些上限通常以小時計，超過就擋下重工。它不寫在流程圖上，卻天天在決定晶圓能不能往下走。

### 晶圓允收測試在看什麼

晶圓做完之後，還有一關叫**晶圓允收測試**（Wafer Acceptance Test，WAT）：在晶圓上的測試結構（test key）量電性。

- 量的是臨界電壓、飽和電流、漏電、接觸電阻
- 同一批、同一台機台、同一個腔體做的晶圓，電性分布會長得不一樣
- 整合工程師要把「哪一片、哪個位置、哪個參數」對回「哪一站、哪台機台」，見[第 15 章](../../4-yield-and-quality/15-metrology/README.md)

> [!TIP]
> **🔧 Know-how｜晶粒越大，良率越難看**
>
> - **情境**：同一個製程要做兩種產品，一顆晶粒的面積差了三倍。
> - **做法**：用同樣的缺陷密度去估算，大晶粒的良率會明顯低一截，報價與產能規劃都要跟著調整。
> - **為什麼**：缺陷是隨機落在晶圓上的，晶粒面積越大，蓋到缺陷的機率越高，而且不是等比例，是越大的晶粒越吃虧。
> - **沒做會怎樣**：用在小晶片的良率去估大晶片的成本，報價會嚴重低估。
> - **相關章節**：[第 16 章 良率分析](../../4-yield-and-quality/16-yield-analysis/README.md)

---

## 常見異常

| 異常 | 可能原因 | 結果 |
|---|---|---|
| STI 深度不足或底部圓角 | 蝕刻時間不夠、溝槽側壁角度不對 | 相鄰電晶體之間出現寄生通道，待機漏電偏高 |
| 閘極長度偏大或偏小 | 微影 CD 偏移、蝕刻側壁角異常 | 速度與漏電同時跑掉，兩端都難救 |
| Spacer 寬度不足 | 沉積厚度不夠、回蝕過頭 | 重摻雜區太靠近通道，短通道效應惡化 |
| 接觸窗偏移 | 微影對準誤差、蝕刻偏移 | 接不到源汲極，或碰到閘極造成短路 |
| 研磨過頭 | CMP 時間過長、圖形密度不均 | 金屬層變薄、電阻上升，嚴重時整層斷路 |
| 對準誤差累積 | 各層對準偏差同向疊加 | 上層導線與下層接觸窗錯位，開路或短路 |
| 薄膜應力累積 | 各層應力同號、退火不足 | 晶圓翹曲，微影失焦，機械手臂取放異常 |
| 清洗不徹底 | 去光阻不完全、顆粒殘留 | 圖形缺陷、後續沉積附著不良 |

---

## 本章重點

1. 整條流程由「鋪材料、微影、蝕刻或佈植、清洗、量測」的循環組成，順序由熱預算、汙染與平坦度三條約束決定。
2. FEOL 做出電晶體，MOL 把電晶體接出來，BEOL 做出多層導線。
3. 先進製程常用「先做假閘極、再換成金屬閘極」的做法，本質是把高溫步驟全部提前。
4. 光罩層數越多，成本和生產週期越高；一片先進晶圓大約要跑三個月。
5. 越後段報廢越貴，中間的量測與攔檢不是多餘的成本；晶圓反覆回到同一批機台，也讓排程特別複雜。

---

## 延伸閱讀

- James D. Plummer、Michael D. Deal、Peter B. Griffin，《Silicon VLSI Technology》，第 2 章（完整的 CMOS 流程介紹）
- Michael Quirk、Julian Serda，《Semiconductor Manufacturing Technology》，製程整合相關章節

---

[← 上一章：第 10 章 金屬化](../../2-process-modules/10-metallization/README.md) ｜ [目錄](../../README.md) ｜ [下一章：第 12 章 先進電晶體結構 →](../../3-integration/12-advanced-transistors/README.md)
