Repository: Icstick/Semiconductor_Manufacturing_Introduction

<div align="center">

# 半導體製造概論<br>Introduction to Semiconductor Manufacturing

## [English](en/README.md) ｜ [繁體中文](zh-TW/README.md) ｜ [简体中文](zh-CN/README.md) ｜ [日本語](ja/README.md) ｜ [한국어](ko/README.md)
</div>

An open, beginner-friendly book that follows one silicon wafer from sand, through the fab, test and packaging, until it becomes a chip. There are no formulas, but every chapter explains the mechanism behind the step, gives you the order of magnitude to hold on to, tells you what goes wrong when it is done badly, and shows how each step is coupled to the one before and after it. Term boxes and know-how boxes sit in every chapter. No background in semiconductor physics is needed.

---

## Contents · 目錄 · 目次 · 목차

### Part 0: Before You Start · 第 0 部 開始之前 · 第 0 部 はじめる前に · 제0부 시작하기 전에

| 章 | English | 繁體中文 | 简体中文 | 日本語 | 한국어 |
| :---:|---|---|---|---|---|
| 0 | [The Big Picture](en/0-before-you-start/00-overview/README.md) | [半導體製造全景](zh-TW/0-before-you-start/00-overview/README.md) | [半导体制造全景](zh-CN/0-before-you-start/00-overview/README.md) | [半導体製造の全体像](ja/0-before-you-start/00-overview/README.md) | [반도체 제조의 전체 그림](ko/0-before-you-start/00-overview/README.md) |
| 1 | [How a Fab Works](en/0-before-you-start/01-how-a-fab-works/README.md) | [晶圓廠如何運作](zh-TW/0-before-you-start/01-how-a-fab-works/README.md) | [晶圆厂如何运行](zh-CN/0-before-you-start/01-how-a-fab-works/README.md) | [ファブの仕組み](ja/0-before-you-start/01-how-a-fab-works/README.md) | [팹은 어떻게 돌아가는가](ko/0-before-you-start/01-how-a-fab-works/README.md) |

# 第 13 章　記憶體製程：DRAM、3D NAND 與 HBM

> 📍 **晶圓位置**
>
> - 前一站：認識邏輯晶片的電晶體結構
> - **本章：記憶體的製程：DRAM、3D NAND 與 HBM**
> - 下一站：讀懂製程的「幾奈米」

---

## 記憶體和邏輯晶片有什麼不同

邏輯晶片（例如處理器）裡有各式各樣的電路，需要很多層金屬導線，追求的是速度。

記憶體則是由數十億個**完全相同的記憶單元**排成巨大的陣列，追求的是**密度和每個位元的成本**。

這件事決定了兩種晶片的長相完全不同：

- 記憶體的陣列是規則的，同樣的圖形重複幾十億次，所以可以用最密的設計規則去做
- 邏輯晶片是不規則的，每個區塊長得不一樣，需要很多層導線把東西接起來
- 記憶體的晶片上，陣列通常占掉大部分面積；周邊電路只占一小塊

一顆記憶體晶片通常包含兩個部分：

- **記憶陣列**：存放資料的記憶單元，占晶片大部分的面積。
- **周邊電路**：負責讀寫、選擇位址等工作的邏輯電路。

| 種類 | 斷電後資料 | 主要用途 | 特色 |
|---|---|---|---|
| SRAM | 消失 | 處理器內部的快取 | 最快，但每個位元要用六個電晶體，面積大 |
| DRAM | 消失 | 電腦、手機的主記憶體 | 速度快，但要不斷刷新 |
| NAND Flash | 保留 | 固態硬碟、手機儲存空間 | 容量大、成本低 |
| NOR Flash | 保留 | 程式碼儲存、嵌入式系統 | 可以隨機讀取，容量較小 |

同樣是「記憶體」，這四種的製程幾乎沒有共通之處。本章只談其中產量最大的兩種：DRAM 與 NAND，以及把它們疊起來的 HBM。

### 記憶體和邏輯，連工廠都不一樣

正因為目標不同，兩者的製程策略幾乎相反：

| 項目 | 邏輯晶片 | 記憶體 |
|---|---|---|
| 面積主體 | 各式電路與導線 | 規則排列的陣列 |
| 金屬層數 | 十幾層，逐層放大 | 較少，但周邊電路很複雜 |
| 設計規則 | 大量客製化 | 陣列用最密的一組規則 |
| 良率策略 | 靠製程控制 | 靠備用電路修補 |
| 成本結構 | 光罩與設計攤提重 | 設備折舊與密度重 |

這也是為什麼記憶體廠和邏輯廠很少共用同一條產線：同一台設備可以兩邊都用，但把兩邊的產品混在同一條線上，對良率與排程都不划算。

還有一個常見的誤會：記憶體不見得「比較簡單」。它的金屬層數確實少，但陣列用的是最密的一組設計規則，微影、蝕刻、填充的難度不會比邏輯低，只是難在不同的地方。

---

## DRAM：一個電晶體加一個電容

DRAM 的每個記憶單元，由**一個電晶體和一個電容**組成：電晶體是開關，電容是一個存放電荷的小水桶，有電荷代表 1，沒有代表 0。

這個水桶會慢慢漏水，所以 DRAM 必須定期把資料讀出來再寫回去，稱為**刷新**（Refresh），見[第 24 章](../../6-beyond-the-fab/24-process-and-firmware/README.md)。

DRAM 製程最大的挑戰在電容。單元的面積越來越小，但電容仍然要存得下足夠的電荷，所以只能往上長。

現代 DRAM 的電容是高度為寬度數十倍的細長圓柱，像一根根摩天大樓。深寬比動輒數十比一，蝕刻要直、填充要滿，任何一點彎曲都會讓兩根柱子黏在一起。

要挖出和填滿這麼深的結構，需要極高深寬比的蝕刻和沉積。而且電容的絕緣層還要做得極薄、極均勻，否則電荷留不住。

絕緣層通常用高介電常數的材料，能在有限的表面積上擠出更大的電容值；但這類材料的漏電與可靠度都很難控制，厚度只要差一層原子，資料保留時間就明顯變差。

還有一個地方很佔面積，卻幾乎縮不了：**感測放大器**。每一條位元線都要有一個放大器，而放大器是類比電路，需要一定的尺寸才能分辨那麼小的訊號。

所以 DRAM 的微縮，很大一部分是在跟「周邊電路縮不下去」對抗。

為了節省面積，DRAM 的電晶體閘極也被埋進矽裡，稱為**埋入式字元線**。

閘極埋進溝槽之後，通道可以沿著溝槽的側壁走，等於在同樣的平面面積上換到更長的通道，短通道效應就沒那麼嚴重。代價是溝槽的蝕刻與絕緣填充都很難做，而且字元線之間的間距決定了單元能多密。

<!-- 圖：DRAM 記憶單元剖面（埋入式字元線、位元線、高聳的圓柱電容） -->

> [!NOTE]
> **📖 名詞｜DRAM（Dynamic Random Access Memory，動態隨機存取記憶體）**
>
> - **定義**：以電容儲存電荷來記錄資料的記憶體，速度快，但需要定期刷新，斷電後資料會消失。
> - **現場用法**：「這一代 DRAM 是 1β。」
> - **相關名詞**：1T1C、電容、字元線、位元線、刷新
> - **常見混淆**：DRAM 的世代用 1x、1y、1z、1α、1β、1γ 等代號命名，代表都屬於 10 奈米級，和邏輯製程的「幾奈米」不能直接比較，見[第 14 章](../../3-integration/14-process-nodes/README.md)。

---

## 原理：讀一個位元，為什麼這麼麻煩

DRAM 的讀取不是「把值拿出來」這麼簡單，而是一連串動作：

1. **預充**：先把位元線充到一個中間電壓，當作基準。
2. **開啟字元線**：選中的那一列電晶體導通，電容裡的電荷流到位元線上。
3. **電荷分享**：位元線的電容量比單元電容大很多，所以電壓只變化一點點，通常只有幾十到一兩百毫伏。
4. **放大**：感測放大器把這一點點差異放大到完整的高低電位。
5. **寫回**：因為電荷已經被讀掉了，放大後的結果要再寫回單元裡。

也就是說，**DRAM 的每一次讀取都是破壞性的**：讀完必須寫回，否則資料就沒了。

這也是它被叫做「動態」的原因之一——資料不是靜靜放著，而是一直在被搬動。晶片上大部分的功耗，其實不是花在運算，而是花在這些搬動上。

刷新就是這個機制的延伸：每隔幾十毫秒，把整個陣列巡一遍，讀出、放大、寫回。

聽起來很浪費，但這是用一個電容換取「每單位面積最便宜」的代價。

溫度會直接影響這件事。溫度越高，電荷漏得越快，刷新的間隔就要縮短。

反過來說，DRAM 的**資料保留時間**（Retention）是它最關鍵的規格之一，而這個規格主要由製程決定——電容漏電、電晶體關閉時的漏電，都要壓到極低。

| 動作 | 做什麼 | 為什麼重要 |
|---|---|---|
| 預充 | 位元線先回到中間電位 | 沒有基準，就分不出電荷是多還是少 |
| 開啟字元線 | 選中一列單元 | 一次只能讀一列，這是隨機存取的基本單位 |
| 電荷分享 | 單元電荷流到位元線 | 訊號極小，所以對雜訊與變異非常敏感 |
| 放大 | 感測放大器拉開差距 | 決定讀取速度，也決定良率下限 |
| 寫回 | 把讀到的值寫回去 | 破壞性讀取的必要補救 |

---

## 3D NAND：往上蓋大樓

NAND Flash 把電荷存放在一層特殊的儲存層中，斷電後電荷仍然留著，所以資料不會消失。

早期的 NAND 是平面的，縮小到一定程度後，每個單元能存的電子太少，相鄰單元也會互相干擾。

用一個畫面想：單元越小，能裝的電子越少，讀的時候「有電荷」和「沒電荷」的差距就越小，雜訊一下子就把它蓋掉。於是產業改變思路：**不再縮小，而是往上疊**，這就是 **3D NAND**。

它的主要流程如下：

**交替堆疊氧化層與氮化層 → 挖出通道孔 → 鋪上儲存層與通道 → 做出階梯 → 把氮化層換成金屬**

1. **堆疊**：交替鋪上氧化層和氮化層，疊成數百層。
2. **通道孔**：一口氣挖穿整個堆疊，孔又深又窄，常常要分成幾段來挖再接起來。
3. **儲存層與通道**：沿著孔壁依序鋪上儲存層和通道材料。
4. **階梯**：把堆疊的邊緣做成一階一階的形狀，讓上方的接觸窗能分別接到每一層。
5. **字元線置換**：把氮化層挖掉，換成金屬，成為控制每一層記憶單元的字元線。

File: zh-TW/3-integration/13-memory/README.md
# 第 13 章　記憶體製程：DRAM、3D NAND 與 HBM

> 📍 **晶圓位置**
>
> - 前一站：認識邏輯晶片的電晶體結構
> - **本章：記憶體的製程：DRAM、3D NAND 與 HBM**
> - 下一站：讀懂製程的「幾奈米」

---

## 記憶體和邏輯晶片有什麼不同

邏輯晶片（例如處理器）裡有各式各樣的電路，需要很多層金屬導線，追求的是速度。

記憶體則是由數十億個**完全相同的記憶單元**排成巨大的陣列，追求的是**密度和每個位元的成本**。

這件事決定了兩種晶片的長相完全不同：

- 記憶體的陣列是規則的，同樣的圖形重複幾十億次，所以可以用最密的設計規則去做
- 邏輯晶片是不規則的，每個區塊長得不一樣，需要很多層導線把東西接起來
- 記憶體的晶片上，陣列通常占掉大部分面積；周邊電路只占一小塊

一顆記憶體晶片通常包含兩個部分：

- **記憶陣列**：存放資料的記憶單元，占晶片大部分的面積。
- **周邊電路**：負責讀寫、選擇位址等工作的邏輯電路。

| 種類 | 斷電後資料 | 主要用途 | 特色 |
|---|---|---|---|
| SRAM | 消失 | 處理器內部的快取 | 最快，但每個位元要用六個電晶體，面積大 |
| DRAM | 消失 | 電腦、手機的主記憶體 | 速度快，但要不斷刷新 |
| NAND Flash | 保留 | 固態硬碟、手機儲存空間 | 容量大、成本低 |
| NOR Flash | 保留 | 程式碼儲存、嵌入式系統 | 可以隨機讀取，容量較小 |

同樣是「記憶體」，這四種的製程幾乎沒有共通之處。本章只談其中產量最大的兩種：DRAM 與 NAND，以及把它們疊起來的 HBM。

### 記憶體和邏輯，連工廠都不一樣

正因為目標不同，兩者的製程策略幾乎相反：

| 項目 | 邏輯晶片 | 記憶體 |
|---|---|---|
| 面積主體 | 各式電路與導線 | 規則排列的陣列 |
| 金屬層數 | 十幾層，逐層放大 | 較少，但周邊電路很複雜 |
| 設計規則 | 大量客製化 | 陣列用最密的一組規則 |
| 良率策略 | 靠製程控制 | 靠備用電路修補 |
| 成本結構 | 光罩與設計攤提重 | 設備折舊與密度重 |

這也是為什麼記憶體廠和邏輯廠很少共用同一條產線：同一台設備可以兩邊都用，但把兩邊的產品混在同一條線上，對良率與排程都不划算。

還有一個常見的誤會：記憶體不見得「比較簡單」。它的金屬層數確實少，但陣列用的是最密的一組設計規則，微影、蝕刻、填充的難度不會比邏輯低，只是難在不同的地方。

---

## DRAM：一個電晶體加一個電容

DRAM 的每個記憶單元，由**一個電晶體和一個電容**組成：電晶體是開關，電容是一個存放電荷的小水桶，有電荷代表 1，沒有代表 0。

這個水桶會慢慢漏水，所以 DRAM 必須定期把資料讀出來再寫回去，稱為**刷新**（Refresh），見[第 24 章](../../6-beyond-the-fab/24-process-and-firmware/README.md)。

DRAM 製程最大的挑戰在電容。單元的面積越來越小，但電容仍然要存得下足夠的電荷，所以只能往上長。

現代 DRAM 的電容是高度為寬度數十倍的細長圓柱，像一根根摩天大樓。深寬比動輒數十比一，蝕刻要直、填充要滿，任何一點彎曲都會讓兩根柱子黏在一起。

要挖出和填滿這麼深的結構，需要極高深寬比的蝕刻和沉積。而且電容的絕緣層還要做得極薄、極均勻，否則電荷留不住。

絕緣層通常用高介電常數的材料，能在有限的表面積上擠出更大的電容值；但這類材料的漏電與可靠度都很難控制，厚度只要差一層原子，資料保留時間就明顯變差。

還有一個地方很佔面積，卻幾乎縮不了：**感測放大器**。每一條位元線都要有一個放大器，而放大器是類比電路，需要一定的尺寸才能分辨那麼小的訊號。

所以 DRAM 的微縮，很大一部分是在跟「周邊電路縮不下去」對抗。

為了節省面積，DRAM 的電晶體閘極也被埋進矽裡，稱為**埋入式字元線**。

閘極埋進溝槽之後，通道可以沿著溝槽的側壁走，等於在同樣的平面面積上換到更長的通道，短通道效應就沒那麼嚴重。代價是溝槽的蝕刻與絕緣填充都很難做，而且字元線之間的間距決定了單元能多密。

<!-- 圖：DRAM 記憶單元剖面（埋入式字元線、位元線、高聳的圓柱電容） -->

> [!NOTE]
> **📖 名詞｜DRAM（Dynamic Random Access Memory，動態隨機存取記憶體）**
>
> - **定義**：以電容儲存電荷來記錄資料的記憶體，速度快，但需要定期刷新，斷電後資料會消失。
> - **現場用法**：「這一代 DRAM 是 1β。」
> - **相關名詞**：1T1C、電容、字元線、位元線、刷新
> - **常見混淆**：DRAM 的世代用 1x、1y、1z、1α、1β、1γ 等代號命名，代表都屬於 10 奈米級，和邏輯製程的「幾奈米」不能直接比較，見[第 14 章](../../3-integration/14-process-nodes/README.md)。

---

## 原理：讀一個位元，為什麼這麼麻煩

DRAM 的讀取不是「把值拿出來」這麼簡單，而是一連串動作：

1. **預充**：先把位元線充到一個中間電壓，當作基準。
2. **開啟字元線**：選中的那一列電晶體導通，電容裡的電荷流到位元線上。
3. **電荷分享**：位元線的電容量比單元電容大很多，所以電壓只變化一點點，通常只有幾十到一兩百毫伏。
4. **放大**：感測放大器把這一點點差異放大到完整的高低電位。
5. **寫回**：因為電荷已經被讀掉了，放大後的結果要再寫回單元裡。

也就是說，**DRAM 的每一次讀取都是破壞性的**：讀完必須寫回，否則資料就沒了。

這也是它被叫做「動態」的原因之一——資料不是靜靜放著，而是一直在被搬動。晶片上大部分的功耗，其實不是花在運算，而是花在這些搬動上。

刷新就是這個機制的延伸：每隔幾十毫秒，把整個陣列巡一遍，讀出、放大、寫回。

聽起來很浪費，但這是用一個電容換取「每單位面積最便宜」的代價。

溫度會直接影響這件事。溫度越高，電荷漏得越快，刷新的間隔就要縮短。

反過來說，DRAM 的**資料保留時間**（Retention）是它最關鍵的規格之一，而這個規格主要由製程決定——電容漏電、電晶體關閉時的漏電，都要壓到極低。

| 動作 | 做什麼 | 為什麼重要 |
|---|---|---|
| 預充 | 位元線先回到中間電位 | 沒有基準，就分不出電荷是多還是少 |
| 開啟字元線 | 選中一列單元 | 一次只能讀一列，這是隨機存取的基本單位 |
| 電荷分享 | 單元電荷流到位元線 | 訊號極小，所以對雜訊與變異非常敏感 |
| 放大 | 感測放大器拉開差距 | 決定讀取速度，也決定良率下限 |
| 寫回 | 把讀到的值寫回去 | 破壞性讀取的必要補救 |

---

## 3D NAND：往上蓋大樓

NAND Flash 把電荷存放在一層特殊的儲存層中，斷電後電荷仍然留著，所以資料不會消失。

早期的 NAND 是平面的，縮小到一定程度後，每個單元能存的電子太少，相鄰單元也會互相干擾。

用一個畫面想：單元越小，能裝的電子越少，讀的時候「有電荷」和「沒電荷」的差距就越小，雜訊一下子就把它蓋掉。於是產業改變思路：**不再縮小，而是往上疊**，這就是 **3D NAND**。

它的主要流程如下：

**交替堆疊氧化層與氮化層 → 挖出通道孔 → 鋪上儲存層與通道 → 做出階梯 → 把氮化層換成金屬**

1. **堆疊**：交替鋪上氧化層和氮化層，疊成數百層。
2. **通道孔**：一口氣挖穿整個堆疊，孔又深又窄，常常要分成幾段來挖再接起來。
3. **儲存層與通道**：沿著孔壁依序鋪上儲存層和通道材料。
4. **階梯**：把堆疊的邊緣做成一階一階的形狀，讓上方的接觸窗能分別接到每一層。
5. **字元線置換**：把氮化層挖掉，換成金屬，成為控制每一層記憶單元的字元線。

為什麼要用「氮化層佔位、最後再換掉」？因為氮化矽和氧化矽之間的蝕刻選擇比很高，可以只挖掉氮化層、留下氧化層，形成一層一層的水平空腔，再灌入金屬。

這是典型「先做假的、再換成真的」手法。用金屬取代原本的氮化層，是為了降低字元線的電阻——層數越多，線越長，電阻越不能忽略。

階梯的做法也很特別：它不是一層一層分別定義，而是用「修整—蝕刻」的循環，每繞一圈就多露出一層，像樓梯一樣往上收。層數越多，這個循環的次數就越多，這也是層數競賽裡一項容易被忽略的成本。

很多 3D NAND 還會把周邊電路做在記憶陣列的**正下方**，進一步節省面積。做法是先做周邊電路，再回頭在上面蓋陣列——這樣陣列不必和周邊電路搶面積。

<!-- 圖：3D NAND 剖面（交替堆疊層、垂直通道孔、邊緣的階梯結構） -->

> [!NOTE]
> **📖 名詞｜3D NAND**
>
> - **定義**：把記憶單元沿著垂直方向堆疊的 NAND Flash，靠增加層數提高容量。
> - **現場用法**：「這一代又多疊了好幾十層。」
> - **相關名詞**：通道孔、階梯、字元線置換、高深寬比蝕刻
> - **常見混淆**：層數不是唯一的指標。每個單元存幾個位元、單元的大小、周邊電路的位置，都會影響實際的容量密度和成本。

> [!TIP]
> **🔧 Know-how｜疊得越高，晶圓越容易彎**
>
> - **情境**：3D NAND 要在晶圓上堆疊數百層薄膜。
> - **做法**：仔細調整每一層薄膜的應力，讓拉力和壓力互相抵銷，並持續量測晶圓的彎曲程度，必要時在晶圓背面鋪上補償用的薄膜。
> - **為什麼**：每一層薄膜都有一點應力，數百層累積起來，就足以讓整片晶圓翹曲。
> - **沒做會怎樣**：晶圓無法平貼在曝光機上，造成對準誤差；嚴重時機械手臂甚至無法正常取放晶圓。
> - **相關章節**：[第 5 章 薄膜](../../2-process-modules/05-thin-films/README.md)

---

## HBM：把 DRAM 疊起來

人工智慧運算需要在處理器和記憶體之間搬運大量資料。**HBM**（High Bandwidth Memory，高頻寬記憶體）把多顆 DRAM 晶片垂直疊在一起，緊貼在處理器旁邊，讓資料傳輸的頻寬大幅提升。

它的原理不複雜：與其把匯流排拉得很寬、拉得很長，不如把記憶體搬到處理器旁邊，用幾千條極短的導線同時傳資料。

距離短，訊號衰減少，頻寬就上去了，而且還附帶兩個好處：

- 驅動電路可以做得小一點，功耗跟著下降
- 腳位數量不再是瓶頸，頻寬可以靠「條數」而不是「速度」換

代價是散熱。好幾顆 DRAM 疊在一起，熱量擠在很小的體積裡，溫度一高，DRAM 的資料保留時間就變差，刷新要更勤。

疊起來的 DRAM 晶片之間，靠穿過晶片的垂直導線連接，稱為 **TSV**。

TSV 的孔徑只有幾微米，深度卻是幾十微米，等於要在矽裡挖出一條深寬比十比一上下的細井，再均勻填滿銅。填不滿就會有空孔，整條導線等於開路。

製作 HBM 的主要步驟包括：做出 TSV、把晶圓磨薄到只剩幾十微米、做出微小的凸塊，再把 8 顆、12 顆甚至更多晶片疊起來接合。

這裡有一個繞不過去的算術：**每一顆都要是好的，整疊才會是好的**。

八顆疊在一起，只要有一顆壞掉，整疊就報廢，所以良率會隨著層數一路掉。這也是為什麼 HBM 的容量增加，靠的是「疊更多層」而不是「做更大的晶片」——大晶片的良率更難看。

因此 HBM 的做法是「先測再疊」：每一顆 DRAM 先經過測試，確認是良品（known good die）才拿去堆疊。這也讓測試與封裝的成本占掉整體很大一部分。

HBM 和處理器的整合方式，見[第 21 章](../../5-backend/21-advanced-packaging/README.md)。

> [!NOTE]
> **📖 名詞｜TSV（Through-Silicon Via，矽穿孔）**
>
> - **定義**：垂直貫穿整顆晶片、填滿金屬的導線，讓上下疊在一起的晶片可以直接連通。
> - **現場用法**：「TSV 的孔太深，銅沒有填滿。」
> - **相關名詞**：HBM、晶圓薄化、微凸塊、3D 堆疊
> - **常見混淆**：TSV 和晶片內部的導通孔（Via）不同。Via 只連接晶片內相鄰的金屬層，TSV 則貫穿整個矽基板。

> [!TIP]
> **🔧 Know-how｜記憶體裡藏著備用電路**
>
> - **情境**：一顆記憶體有數十億個記憶單元，幾乎不可能每個都完美。
> - **做法**：設計時預留備用的行與列。測試時找到壞掉的單元，就用熔絲把它切換到備用電路上，稱為**修補**（Repair）。
> - **為什麼**：只要壞掉的數量在可修補範圍內，整顆晶片就能「救回來」。
> - **沒做會怎樣**：只要有一個單元壞掉，整顆晶片就得報廢，記憶體的良率會低到無法接受。
> - **相關章節**：[第 19 章 晶圓測試](../../5-backend/19-wafer-test/README.md)

---

## 每個位元的成本是怎麼算的

記憶體是一門「賣位元」的生意，所以整個產業盯的是一個數字：**每個位元的成本**。

它由三個東西決定：一片晶圓能做多少位元、這片晶圓賣多少錢、以及良率有多高。三個槓桿都有人拉，但難度完全不同。

| 成本槓桿 | 做法 | 限制 |
|---|---|---|
| 提高每片位元數 | 縮小單元、增加堆疊層數 | 微縮越來越難，層數越高蝕刻越慢 |
| 降低晶圓成本 | 用成熟設備、提高產能利用率 | 先進記憶體也需要先進微影 |
| 提高良率 | 製程控制、備用電路修補 | 修補資源有限，壞太多就救不回來 |

DRAM 的難處在微縮。單元已經小到電容幾乎放不下，只能靠更複雜的電容形狀、更高介電常數的材料、以及更精細的微影撐著。

每一代的成長幅度都比上一代小。這也是為什麼 DRAM 的世代代號從 1x、1y 一路用到希臘字母，而實際密度增加卻越來越慢。

3D NAND 的難處相反：它的槓桿是層數，但層數不是免費的。通道孔越深，蝕刻越慢、孔徑越難均勻，填充也越難。

所以出現「先疊一半、做好再和另一半黏起來」的做法，等於用兩次堆疊換一次更深的孔。多一道接合，就多一次對準與良率風險。

還有一個常被忽略的成本：**折舊**。記憶體廠的設備投資以百億美元計，這些錢不管產能開幾成都要攤提，所以產能利用率直接決定每顆位元的成本。

這也是記憶體價格會劇烈循環的原因——供過於求的時候，廠商寧可虧錢賣，也不願意停線，因為停線之後攤提還在，單位成本反而更高。

> [!TIP]
> **🔧 Know-how｜層數競賽的另一面**
>
> - **情境**：兩家記憶體廠在同一代互相比層數。
> - **做法**：除了層數，還要看每片晶圓能做出多少位元、良率有多高、後段封裝配不配合得上。
> - **為什麼**：層數只是「堆多高」，真正的成本是「每片能賣多少位元」；孔挖得越深，蝕刻與填充的時間越長，設備產能反而下降。
> - **沒做會怎樣**：只追層數，做出來的晶片每片成本反而更高。
> - **相關章節**：[第 16 章 良率分析](../../4-yield-and-quality/16-yield-analysis/README.md)

---

## 常見異常

| 異常 | 可能原因 | 結果 |
|---|---|---|
| 電容絕緣層漏電 | 絕緣層太薄、有針孔、介面缺陷 | 資料保留時間不足，整批報廢或降級 |
| 埋入式字元線絕緣不良 | 溝槽側壁粗糙、填充有空隙 | 關閉時漏電，鄰近單元互相干擾 |
| 位元線或字元線短路 | 微影偏移、蝕刻殘留金屬 | 整條線上的單元全失效，修補也救不完 |
| 通道孔彎曲 | 高深寬比蝕刻的等離子不均 | 孔徑上下不一致，後續填充失敗 |
| 通道孔未穿透 | 蝕刻時間不足、堆疊厚度不均 | 那一串單元全部不導通 |
| 階梯接觸未接通 | 階梯蝕刻深度不對、接觸窗偏移 | 整層無法控制，容量直接少一截 |
| 字元線置換殘留 | 氮化層沒挖乾淨、金屬填充不足 | 電阻升高，相鄰層之間短路 |
| TSV 填充空洞 | 深孔電鍍不均、添加劑失效 | 開路或可靠度不良，整疊報廢 |
| 修補資源用盡 | 缺陷太多、備用行列不夠 | 無法修補，整顆晶片報廢 |

---

## 本章重點

1. 記憶體由大量相同的記憶單元組成，追求密度和每個位元的成本，製程邏輯和邏輯晶片完全不同。
2. DRAM 用一個電晶體加一個電容存放資料，讀取是破壞性的，所以必須寫回與定期刷新。
3. 3D NAND 不再縮小單元，而是把記憶單元往上堆疊到數百層，並用字元線置換把佔位層換成金屬。
4. HBM 用 TSV 把多顆 DRAM 疊在一起，提供極高的頻寬；層數越多，良率相乘的壓力越大。
5. 記憶體靠備用電路修補壞掉的單元，提高良率；每個位元的成本則由密度、晶圓成本與良率共同決定。

---

## 延伸閱讀

- Rino Micheloni、Luca Crippa、Alessia Marelli，《Inside NAND Flash Memories》
- Bruce Jacob、Spencer W. Ng、David T. Wang，《Memory Systems: Cache, DRAM, Disk》

---

[← 上一章：第 12 章 先進電晶體結構](../../3-integration/12-advanced-transistors/README.md) ｜ [目錄](../../README.md) ｜ [下一章：第 14 章 「幾奈米」是什麼意思 →](../../3-integration/14-process-nodes/README.md)
