Repository: Icstick/Semiconductor_Manufacturing_Introduction

<div align="center">

# 半導體製造概論<br>Introduction to Semiconductor Manufacturing

## [English](en/README.md) ｜ [繁體中文](zh-TW/README.md) ｜ [简体中文](zh-CN/README.md) ｜ [日本語](ja/README.md) ｜ [한국어](ko/README.md)
</div>

An open, beginner-friendly book that follows one silicon wafer from sand, through the fab, test and packaging, until it becomes a chip. There are no formulas, but every chapter explains the mechanism behind the step, gives you the order of magnitude to hold on to, tells you what goes wrong when it is done badly, and shows how each step is coupled to the one before and after it. Term boxes and know-how boxes sit in every chapter. No background in semiconductor physics is needed.

---

## Contents · 目錄 · 目次 · 목차

### Part 0: Before You Start · 第 0 部 開始之前 · 第 0 部 はじめる前に · 제0부 시작하기 전에

| 章 | English | 繁體中文 | 简体中文 | 日本語 | 한국어 |
| :---:|---|---|---|---|---|
| 0 | [The Big Picture](en/0-before-you-start/00-overview/README.md) | [半導體製造全景](zh-TW/0-before-you-start/00-overview/README.md) | [半导体制造全景](zh-CN/0-before-you-start/00-overview/README.md) | [半導体製造の全体像](ja/0-before-you-start/00-overview/README.md) | [반도체 제조의 전체 그림](ko/0-before-you-start/00-overview/README.md) |
| 1 | [How a Fab Works](en/0-before-you-start/01-how-a-fab-works/README.md) | [晶圓廠如何運作](zh-TW/0-before-you-start/01-how-a-fab-works/README.md) | [晶圆厂如何运行](zh-CN/0-before-you-start/01-how-a-fab-works/README.md) | [ファブの仕組み](ja/0-before-you-start/01-how-a-fab-works/README.md) | [팹은 어떻게 돌아가는가](ko/0-before-you-start/01-how-a-fab-works/README.md) |

# 第 9 章　清洗與污染控制：看不見的敵人

> 📍 **晶圓位置**
>
> - 前一站：幾乎任何一個製程步驟
> - **本章：清洗，去除晶圓表面的污染**
> - 下一站：下一個製程步驟

---

## 看不見的敵人

在奈米尺度下，一顆肉眼看不見的微粒、極微量的金屬原子，都足以讓電晶體失效。

這不是誇張。一片 300 mm 晶圓的表面大約七百平方公分；一顆直徑 20 奈米的顆粒，大約是頭髮直徑的三千分之一。

肉眼完全看不到，但它落在哪裡，就可能讓那裡的一條線斷掉，或讓兩條線短路。

而先進製程的線寬、線距也正好在這個量級。

一顆 20 奈米的顆粒站在一條 20 奈米的線上，就是一座擋住整條路的石頭。

所以清洗是整個製程中出現次數最多的步驟之一：幾乎每做完一個步驟、或是開始重要步驟之前，都要清洗一次。

在一個完整的 CMOS 流程裡，清洗步驟可以占全部步驟的兩、三成——比其他任何單一製程都多。

清洗看起來不起眼，卻直接決定了良率。

而且它有個很容易被低估的特性：**做得好的時候沒有人注意到，做壞了卻是全面性的災難。**

一顆微粒只毀一個點，一批洗不乾淨的晶圓可能整批報廢。

清洗不是一個「站」，而是一種穿插在流程裡的動作。同一個動作，放在不同的位置就有不同的目的：進爐管之前要洗掉金屬，因為高溫會讓金屬擴散進矽裡；長薄膜之前要洗掉原生氧化層，否則薄膜長在氧化層上、附著不牢；微影之前要洗掉顆粒，因為一顆顆粒會讓光阻塗不均；CMP 之後要洗掉研磨液，因為它乾掉就洗不掉。

換句話說，清洗的配方不是由清洗自己決定的，而是由**下一個步驟怕什麼**決定的。

---

## 污染有哪幾種

| 種類 | 常見來源 | 影響 |
|---|---|---|
| 微粒 | 機台、環境、人、化學品 | 圖形缺陷，造成短路或斷路 |
| 金屬污染 | 化學品、機台零件、人體 | 漏電，電晶體特性改變 |
| 有機物 | 光阻殘留、人體油脂、塑膠零件 | 薄膜附著不良 |
| 原生氧化層 | 矽表面接觸空氣後自然長出 | 影響接觸電阻與薄膜品質 |
| 水痕與殘留 | 乾燥不完全、化學品沒沖乾淨 | 局部缺陷、腐蝕 |

其中金屬污染特別麻煩。例如汗水中的鈉離子，進入閘極氧化層後會到處移動，讓電晶體的 Vt 漂移。這也是無塵室嚴格要求穿著無塵衣的原因之一。

**為什麼金屬離子這麼可怕？** 因為它們在矽和氧化層裡會移動。

一顆鈉離子進了閘極氧化層，通電之後會往一個方向漂，把臨界電壓拉走；斷電之後它又慢慢漂回來。

這種「會動的污染」比「固定不動的缺陷」更難查。

同一片晶圓上的電晶體，可能因為離子分布不同而特性各異，量測起來像雜訊，其實是污染。

銅又更嚴重。銅在矽裡的擴散速度很快，而且是「深能級」的雜質——會在能隙中間插一個能階，讓電子有額外的複合途徑。

即使濃度極低，也會讓漏電流上升。這是[第 10 章 金屬化](../../2-process-modules/10-metallization/README.md)要把銅和前一站嚴格隔開的原因。

---

## 原理：為什麼微粒這麼難洗掉

直覺上，洗東西就是「用水沖」。但在晶圓上，這個直覺會失靈，而且失靈的方式很反直覺：**顆粒越小，越難洗掉。**

原因在於附著力。一顆顆粒黏在表面上，靠的是幾種力：

- **凡得瓦力**：分子之間永遠存在的微弱吸引力。它和顆粒的尺寸成正比，但不會因為顆粒變小就消失。
- **毛細力**：表面有一層薄薄的水氣時，顆粒和表面之間會形成極小的液橋，這個液橋的拉力往往比顆粒自己的重量大好幾個數量級。
- **靜電力**：顆粒和表面帶相反電荷時，會互相吸引。

而要把顆粒沖走，靠的是水流的拖曳力和顆粒自己的慣性。

問題是：**拖曳力隨表面積縮小，重量隨體積縮小，而附著力縮小的速度比它們都慢。** 於是顆粒越小時，附著力相對越強。

一顆幾十微米的顆粒，吹一口氣就飛走了。

一顆 20 奈米的顆粒，水沖不掉、氣吹不掉——因為它太輕了，輕到水流根本抓不住，而它和表面之間的凡得瓦力卻綽綽有餘。

這解釋了清洗工程裡幾個看起來很奇怪的設計：

- **為什麼要用兆聲波**：用聲音在液體裡製造微小的氣泡，氣泡破裂時產生局部的高速水流，這種瞬間衝擊比穩定的水流大得多，足以把奈米顆粒震下來。
- **為什麼要用二流體噴嘴**：把氣體和液體混在一起噴出，形成高速液滴撞擊表面，靠動量把顆粒打走。
- **為什麼不能用「大力刷」**：機械刷洗的力量遠大於附著力，確實能刷掉顆粒，但同時也會刮傷圖形、把細高的結構刷倒。

所以清洗的難處不是「洗不乾淨」，而是**在「洗掉顆粒」和「不破壞結構」之間找一個窗口**。

這個窗口在先進節點越來越窄，因為結構越做越細、越做越高，能承受的機械力越來越小。

還有一個更隱蔽的兩難：乾燥。把晶圓從水裡拉出來的時候，結構之間的水會形成彎月面，表面張力會把細高的結構往彼此拉——這叫**圖形倒塌**（Pattern Collapse）。

清洗越徹底、越濕，乾燥的風險越高——**讓清洗有效的東西，和讓清洗失敗的東西，是同一個表面張力。**

> [!TIP]
> **🔧 Know-how｜乾燥比沖洗更難**
>
> - **情境**：晶圓洗完，表面還濕著，而結構又細又高。
> - **做法**：用表面張力比水低的液體置換掉水，或讓晶圓在緩慢的氣流與溫度控制下乾燥；先進的做法還會把液體帶到超過臨界點的狀態，讓它直接變成氣體、不經過液面。
> - **為什麼**：水在兩根細結構之間會形成彎月面，蒸發時液面往下降，表面張力把兩根結構往彼此拉。
> - **沒做會怎樣**：整片圖形倒塌，而且是在「清洗」這一步把好的結構洗壞的——最諷刺的失效。
> - **相關章節**：[第 4 章 微影](../../2-process-modules/04-lithography/README.md)、[第 6 章 蝕刻](../../2-process-modules/06-etching/README.md)

---

## 怎麼洗

最經典的清洗方法是 **RCA 清洗**，雖然是 1960 年代發展出來的，至今仍是很多清洗配方的基礎：

| 名稱 | 主要成分 | 用途 |
|---|---|---|
| SC1 | 氨水、雙氧水、水 | 去除微粒和有機物 |
| SC2 | 鹽酸、雙氧水、水 | 去除金屬污染 |
| DHF | 稀釋的氫氟酸 | 去除薄薄的氧化層、去掉原生氧化層 |
| SPM | 硫酸、雙氧水 | 去除有機物和光阻 |

每一槽的作用機理不一樣：

- **SC1** 是鹼性的。鹼會輕微蝕刻矽表面，把附著在表面的顆粒「抬」起來；同時它讓顆粒和晶圓表面都帶負電，靜電排斥會把顆粒推開。它的副作用是讓表面變粗糙——洗越久越粗，所以時間要控制。
- **SC2** 是酸性的，靠雙氧水把金屬氧化成離子，再由鹽酸把離子抓成可溶的錯合物帶走。它對銅、鐵、鈉這類污染特別有效，但對顆粒沒什麼用。
- **DHF** 專門吃氧化層，能把自然長出來的原生氧化層洗掉，讓新鮮的矽露出來。這在要長高品質薄膜、或要做接觸之前很重要。但它也會吃正規的氧化層。
- **SPM** 是強氧化劑，把有機物（包括光阻）氧化分解，通常用在去光阻或去重污染。

> [!NOTE]
> **📖 名詞｜RCA 清洗（RCA Clean）**
>
> - **定義**：以 SC1、SC2 為核心的標準晶圓清洗流程。
> - **現場用法**：「爐管前要先過一道 RCA。」
> - **相關名詞**：SC1、SC2、DHF、爐前清洗
> - **常見混淆**：RCA 是最早發表這套方法的實驗室名稱，不是某種化學品。

注意這四槽不是「愈多愈好」。每一槽都在吃材料：SC1 吃矽、DHF 吃氧化層、SPM 吃有機物也吃金屬。

洗的次數越多，累積的材料損失越大，所以配方設計其實是在「洗淨度」和「材料損失」之間取捨。

清洗的機台主要有兩種：

- **批次式濕式清洗槽**：把整批晶圓依序浸入一排化學槽和清水槽，像洗車的流水線。一次可處理數十片，產能高、成本低，但晶圓之間可能互相污染，而且槽液會隨使用次數劣化。

File: zh-TW/2-process-modules/09-cleaning/README.md
# 第 9 章　清洗與污染控制：看不見的敵人

> 📍 **晶圓位置**
>
> - 前一站：幾乎任何一個製程步驟
> - **本章：清洗，去除晶圓表面的污染**
> - 下一站：下一個製程步驟

---

## 看不見的敵人

在奈米尺度下，一顆肉眼看不見的微粒、極微量的金屬原子，都足以讓電晶體失效。

這不是誇張。一片 300 mm 晶圓的表面大約七百平方公分；一顆直徑 20 奈米的顆粒，大約是頭髮直徑的三千分之一。

肉眼完全看不到，但它落在哪裡，就可能讓那裡的一條線斷掉，或讓兩條線短路。

而先進製程的線寬、線距也正好在這個量級。

一顆 20 奈米的顆粒站在一條 20 奈米的線上，就是一座擋住整條路的石頭。

所以清洗是整個製程中出現次數最多的步驟之一：幾乎每做完一個步驟、或是開始重要步驟之前，都要清洗一次。

在一個完整的 CMOS 流程裡，清洗步驟可以占全部步驟的兩、三成——比其他任何單一製程都多。

清洗看起來不起眼，卻直接決定了良率。

而且它有個很容易被低估的特性：**做得好的時候沒有人注意到，做壞了卻是全面性的災難。**

一顆微粒只毀一個點，一批洗不乾淨的晶圓可能整批報廢。

清洗不是一個「站」，而是一種穿插在流程裡的動作。同一個動作，放在不同的位置就有不同的目的：進爐管之前要洗掉金屬，因為高溫會讓金屬擴散進矽裡；長薄膜之前要洗掉原生氧化層，否則薄膜長在氧化層上、附著不牢；微影之前要洗掉顆粒，因為一顆顆粒會讓光阻塗不均；CMP 之後要洗掉研磨液，因為它乾掉就洗不掉。

換句話說，清洗的配方不是由清洗自己決定的，而是由**下一個步驟怕什麼**決定的。

---

## 污染有哪幾種

| 種類 | 常見來源 | 影響 |
|---|---|---|
| 微粒 | 機台、環境、人、化學品 | 圖形缺陷，造成短路或斷路 |
| 金屬污染 | 化學品、機台零件、人體 | 漏電，電晶體特性改變 |
| 有機物 | 光阻殘留、人體油脂、塑膠零件 | 薄膜附著不良 |
| 原生氧化層 | 矽表面接觸空氣後自然長出 | 影響接觸電阻與薄膜品質 |
| 水痕與殘留 | 乾燥不完全、化學品沒沖乾淨 | 局部缺陷、腐蝕 |

其中金屬污染特別麻煩。例如汗水中的鈉離子，進入閘極氧化層後會到處移動，讓電晶體的 Vt 漂移。這也是無塵室嚴格要求穿著無塵衣的原因之一。

**為什麼金屬離子這麼可怕？** 因為它們在矽和氧化層裡會移動。

一顆鈉離子進了閘極氧化層，通電之後會往一個方向漂，把臨界電壓拉走；斷電之後它又慢慢漂回來。

這種「會動的污染」比「固定不動的缺陷」更難查。

同一片晶圓上的電晶體，可能因為離子分布不同而特性各異，量測起來像雜訊，其實是污染。

銅又更嚴重。銅在矽裡的擴散速度很快，而且是「深能級」的雜質——會在能隙中間插一個能階，讓電子有額外的複合途徑。

即使濃度極低，也會讓漏電流上升。這是[第 10 章 金屬化](../../2-process-modules/10-metallization/README.md)要把銅和前一站嚴格隔開的原因。

---

## 原理：為什麼微粒這麼難洗掉

直覺上，洗東西就是「用水沖」。但在晶圓上，這個直覺會失靈，而且失靈的方式很反直覺：**顆粒越小，越難洗掉。**

原因在於附著力。一顆顆粒黏在表面上，靠的是幾種力：

- **凡得瓦力**：分子之間永遠存在的微弱吸引力。它和顆粒的尺寸成正比，但不會因為顆粒變小就消失。
- **毛細力**：表面有一層薄薄的水氣時，顆粒和表面之間會形成極小的液橋，這個液橋的拉力往往比顆粒自己的重量大好幾個數量級。
- **靜電力**：顆粒和表面帶相反電荷時，會互相吸引。

而要把顆粒沖走，靠的是水流的拖曳力和顆粒自己的慣性。

問題是：**拖曳力隨表面積縮小，重量隨體積縮小，而附著力縮小的速度比它們都慢。** 於是顆粒越小時，附著力相對越強。

一顆幾十微米的顆粒，吹一口氣就飛走了。

一顆 20 奈米的顆粒，水沖不掉、氣吹不掉——因為它太輕了，輕到水流根本抓不住，而它和表面之間的凡得瓦力卻綽綽有餘。

這解釋了清洗工程裡幾個看起來很奇怪的設計：

- **為什麼要用兆聲波**：用聲音在液體裡製造微小的氣泡，氣泡破裂時產生局部的高速水流，這種瞬間衝擊比穩定的水流大得多，足以把奈米顆粒震下來。
- **為什麼要用二流體噴嘴**：把氣體和液體混在一起噴出，形成高速液滴撞擊表面，靠動量把顆粒打走。
- **為什麼不能用「大力刷」**：機械刷洗的力量遠大於附著力，確實能刷掉顆粒，但同時也會刮傷圖形、把細高的結構刷倒。

所以清洗的難處不是「洗不乾淨」，而是**在「洗掉顆粒」和「不破壞結構」之間找一個窗口**。

這個窗口在先進節點越來越窄，因為結構越做越細、越做越高，能承受的機械力越來越小。

還有一個更隱蔽的兩難：乾燥。把晶圓從水裡拉出來的時候，結構之間的水會形成彎月面，表面張力會把細高的結構往彼此拉——這叫**圖形倒塌**（Pattern Collapse）。

清洗越徹底、越濕，乾燥的風險越高——**讓清洗有效的東西，和讓清洗失敗的東西，是同一個表面張力。**

> [!TIP]
> **🔧 Know-how｜乾燥比沖洗更難**
>
> - **情境**：晶圓洗完，表面還濕著，而結構又細又高。
> - **做法**：用表面張力比水低的液體置換掉水，或讓晶圓在緩慢的氣流與溫度控制下乾燥；先進的做法還會把液體帶到超過臨界點的狀態，讓它直接變成氣體、不經過液面。
> - **為什麼**：水在兩根細結構之間會形成彎月面，蒸發時液面往下降，表面張力把兩根結構往彼此拉。
> - **沒做會怎樣**：整片圖形倒塌，而且是在「清洗」這一步把好的結構洗壞的——最諷刺的失效。
> - **相關章節**：[第 4 章 微影](../../2-process-modules/04-lithography/README.md)、[第 6 章 蝕刻](../../2-process-modules/06-etching/README.md)

---

## 怎麼洗

最經典的清洗方法是 **RCA 清洗**，雖然是 1960 年代發展出來的，至今仍是很多清洗配方的基礎：

| 名稱 | 主要成分 | 用途 |
|---|---|---|
| SC1 | 氨水、雙氧水、水 | 去除微粒和有機物 |
| SC2 | 鹽酸、雙氧水、水 | 去除金屬污染 |
| DHF | 稀釋的氫氟酸 | 去除薄薄的氧化層、去掉原生氧化層 |
| SPM | 硫酸、雙氧水 | 去除有機物和光阻 |

每一槽的作用機理不一樣：

- **SC1** 是鹼性的。鹼會輕微蝕刻矽表面，把附著在表面的顆粒「抬」起來；同時它讓顆粒和晶圓表面都帶負電，靜電排斥會把顆粒推開。它的副作用是讓表面變粗糙——洗越久越粗，所以時間要控制。
- **SC2** 是酸性的，靠雙氧水把金屬氧化成離子，再由鹽酸把離子抓成可溶的錯合物帶走。它對銅、鐵、鈉這類污染特別有效，但對顆粒沒什麼用。
- **DHF** 專門吃氧化層，能把自然長出來的原生氧化層洗掉，讓新鮮的矽露出來。這在要長高品質薄膜、或要做接觸之前很重要。但它也會吃正規的氧化層。
- **SPM** 是強氧化劑，把有機物（包括光阻）氧化分解，通常用在去光阻或去重污染。

> [!NOTE]
> **📖 名詞｜RCA 清洗（RCA Clean）**
>
> - **定義**：以 SC1、SC2 為核心的標準晶圓清洗流程。
> - **現場用法**：「爐管前要先過一道 RCA。」
> - **相關名詞**：SC1、SC2、DHF、爐前清洗
> - **常見混淆**：RCA 是最早發表這套方法的實驗室名稱，不是某種化學品。

注意這四槽不是「愈多愈好」。每一槽都在吃材料：SC1 吃矽、DHF 吃氧化層、SPM 吃有機物也吃金屬。

洗的次數越多，累積的材料損失越大，所以配方設計其實是在「洗淨度」和「材料損失」之間取捨。

清洗的機台主要有兩種：

- **批次式濕式清洗槽**：把整批晶圓依序浸入一排化學槽和清水槽，像洗車的流水線。一次可處理數十片，產能高、成本低，但晶圓之間可能互相污染，而且槽液會隨使用次數劣化。
- **單片式清洗機**：一次處理一片，一邊旋轉一邊噴灑化學品。控制更精準，也能避免晶圓之間互相污染，先進製程越來越常使用。

<!-- 圖：批次式濕式清洗槽與單片式旋轉清洗的對照 -->

這個取捨和很多製程一樣：**批次式是用規模換成本，單片式是用成本換控制。**

當良率的價值超過化學品的價值時，工廠就會往單片式走。

清洗用的水是**超純水**（Ultrapure Water，UPW），幾乎不含任何離子、微粒和細菌，純度遠遠超過飲用水。它的電阻率要接近理論極限——意思是水裡幾乎沒有可以導電的離子。

水和化學品是晶圓廠最沉重的資源負擔之一。

---

## Q-Time：清洗的效果會過期

清洗完的晶圓表面非常乾淨，但這個狀態不會維持太久：表面會慢慢長出原生氧化層，也會吸附空氣中的污染物。所以清洗後，必須在規定時間內進入下一個步驟。

原生氧化層的生長不需要高溫，室溫下、只要有氧氣和水氣就會長。

剛清洗完的表面最活躍，長得最快；幾個小時之後，表面就會多出幾個原子層厚的氧化層。

這層氧化層對某些步驟無害（後面本來就要長氧化層），但對接觸窗、閘極氧化層這種「要乾淨界面」的步驟是致命的——它會讓接觸電阻上升，或讓薄膜附著變差。

> [!NOTE]
> **📖 名詞｜Q-Time（Queue Time，等待時間限制）**
>
> - **定義**：兩個製程步驟之間允許等待的最長時間。
> - **現場用法**：「這批 Q-Time 快到了，先跑它」「Q-Time 超過了，要重洗」。
> - **相關名詞**：Hold、重工、派工
> - **常見混淆**：Q-Time 不是製程本身花的時間，而是「兩站之間可以等多久」。它也不只用在清洗，例如銅 CMP 之後到鋪上覆蓋層之間，同樣有 Q-Time 限制。

工廠的系統會自動計算每一批晶圓的 Q-Time。快到期的晶圓會被優先派工；超過時間的則會被自動擋下，由工程師決定要重洗還是另作處理。

這代表 Q-Time 不只是化工問題，也是排程問題——它和派工系統、機台稼動率綁在一起。

Q-Time 的設計有一個容易被忽略的地方：**它不是一個固定值，而是一組「這個步驟到那個步驟」的配對。**

清洗完到爐管是一個值，CMP 完到覆蓋層是另一個值，曝光完到顯影又是第三個值。

這些值來自實驗：把晶圓放在那裡等不同的時間，量測後面的結果，找出「開始變壞」的轉折點，再打個折扣當作管制線。

---

## 交叉污染：有些東西不能混用

銅在矽中擴散得非常快，只要一點點跑進電晶體所在的區域，就會造成漏電甚至失效。因此，銅製程使用的機台、晶圓盒，甚至鑷子和手套，都要和前段製程嚴格分開。

這種分隔不是「分區」那麼簡單，而是一整套標記系統：機台有等級、晶圓盒有等級、載具走的路徑有等級，連維修人員進出的門都有等級。

一顆被銅污染過的晶圓盒，只要進了一次前段機台，就會把那台機台變成「銅機台」。

還有一種更容易被忽略的交叉污染：**同一台機台做不同材料。**

一台蝕刻機今天蝕刻金屬、明天蝕刻氧化物，聽起來沒問題，但腔體裡的殘留會互相影響。

所以工廠會用「專機專用」和「跑片」（Dummy Run）來控制——用一片不重要的晶圓先把腔體「暖」到穩定狀態，再放真正要做的晶圓。

> [!TIP]
> **🔧 Know-how｜接觸過銅的東西，不能回到前段**
>
> - **情境**：晶圓進入金屬導線製程後，開始接觸銅。
> - **做法**：工廠會把機台和晶圓盒分成不同的污染等級，常用顏色或標籤區分。系統也會檢查晶圓盒和機台的等級是否相符，不符就禁止進機台。
> - **為什麼**：微量的銅一旦被帶進前段機台，就會污染之後經過那台機台的所有晶圓。
> - **沒做會怎樣**：大範圍的晶圓受到銅污染，電晶體漏電，良率大幅下降，而且很難追查源頭。
> - **相關章節**：[第 10 章 金屬化](../../2-process-modules/10-metallization/README.md)、[第 23 章 工廠如何被系統管理](../../6-beyond-the-fab/23-fab-systems/README.md)

> [!TIP]
> **🔧 Know-how｜晶圓背面也要乾淨**
>
> - **情境**：晶圓背面沾了一顆微粒。
> - **做法**：清洗和檢查不能只顧正面，背面的微粒和污染同樣要控制。
> - **為什麼**：曝光時晶圓平貼在機台上，背面的微粒會把晶圓局部頂高，造成失焦；微粒還可能留在機台上，傳給下一片晶圓。
> - **沒做會怎樣**：同一個位置反覆出現失焦的缺陷，而且一台機台可能污染許多批晶圓。
> - **相關章節**：[第 4 章 微影](../../2-process-modules/04-lithography/README.md)

---

## 清洗要花多少水、多少錢

清洗是整個流程裡「最便宜也最貴」的步驟。

說它便宜，是因為單一槽的化學品和超純水單價都不高。

說它貴，是因為它出現的次數太多，每一次都要用掉水和化學品，還要處理廢液。

| 成本項目 | 內容 | 特性 |
|---|---|---|
| 超純水 | 每片晶圓用掉數十公升，一座廠每天以千噸計 | 變動成本；製水本身也耗電 |
| 化學品 | 硫酸、雙氧水、氨水、氫氟酸等 | 變動成本；高純度品級比工業級貴很多 |
| 廢液處理 | 含酸、含氟、含金屬的廢液要分流處理 | 變動成本，法規越嚴越貴 |
| 機台與廠務 | 清洗槽、單片機、超純水系統、排氣 | 固定成本；純水系統的投資常被低估 |
| 水回收 | 回收系統與監測 | 前期投資，長期省錢 |

這裡有一個和直覺相反的數字：**晶圓廠的用水，大部分不是用在「洗掉東西」，而是用在「確認洗乾淨」。**

一道清洗之後要用大量超純水沖洗，把殘留的化學品稀釋到幾乎不存在；沖不乾淨，殘留的化學品本身就是污染。

所以清洗的設計有一個核心矛盾：**要洗得乾淨，就得用更多的水和更長的時間；但水和時間都是成本，洗太久還會傷害結構。**

先進製程的解法通常是「用更少的量、更精準的時機」——用噴嘴代替浸泡、用氮氣吹乾代替旋乾、用濃度更高的化學品縮短時間。

還有一種省水的方法是回收：把最後幾道沖洗的水回收，拿去當第一道沖洗或廠務用水。這在缺水地區特別重要，也是很多晶圓廠選址時會看水資源的原因。

---

## 常見異常

清洗工程師盯的指標，和出問題時的異常，其實是同一組東西：

| 指標 | 看什麼 | 超規的後果 |
|---|---|---|
| 微粒數 | 每片晶圓表面增加的顆粒數 | 圖形缺陷、良率下降 |
| 金屬污染濃度 | 表面金屬離子的殘留量 | 漏電、Vt 漂移 |
| 表面粗糙度 | 清洗造成的微觀起伏 | 薄膜附著變差、界面電阻上升 |
| 材料損失 | 清洗吃掉的氧化層或矽的厚度 | 膜厚不足、結構變薄 |
| 殘留 | 化學品或乾燥留下的痕跡 | 局部腐蝕、缺陷 |

指標守不住，就變成這些異常：

| 異常 | 可能原因 | 結果 |
|---|---|---|
| 清洗後微粒反而增加 | 化學槽變髒、過濾器失效、水質異常 | 缺陷增加 |
| 水痕 | 乾燥不完全、水質含雜質 | 表面殘留，局部缺陷 |
| 金屬污染 | 化學品純度不足、零件腐蝕 | 漏電、良率下降 |
| 薄膜被吃掉太多 | 氫氟酸濃度或時間異常 | 膜厚不足 |
| 圖形倒塌 | 乾燥時液體的表面張力拉倒細高的結構 | 結構損壞 |
| 表面粗糙化 | SC1 時間過長、溫度過高 | 界面品質變差 |
| 交叉污染 | 晶圓盒或機台等級不符 | 大範圍污染，難追查 |
| 靜電損傷 | 乾燥時產生靜電放電 | 閘極氧化層受損 |

---

## 本章重點

1. 清洗幾乎出現在每個製程步驟前後，是出現次數最多的步驟之一，直接決定良率。
2. 污染分為微粒、金屬、有機物、原生氧化層和水痕，其中金屬離子會移動，最難追查。
3. 顆粒越小越難洗，因為附著力相對變強；清洗的難處是「洗掉」和「不破壞結構」之間的窗口。
4. RCA 清洗是經典方法，SC1 去顆粒、SC2 去金屬、DHF 去氧化層、SPM 去有機物，各司其職。
5. 清洗的效果會過期，要用 Q-Time 管控兩站之間的等待；銅等污染物必須嚴格分區管理。

---

## 延伸閱讀

- Karen A. Reinhardt、Werner Kern 編，《Handbook of Silicon Wafer Cleaning Technology》
- Peter Van Zant，《Microchip Fabrication》，污染控制相關章節
- Takeshi Hattori 編，《Ultraclean Surface Processing of Silicon Wafers》

---

[← 上一章：第 8 章 CMP](../../2-process-modules/08-cmp/README.md) ｜ [目錄](../../README.md) ｜ [下一章：第 10 章 金屬化 →](../../2-process-modules/10-metallization/README.md)
