Repository: Icstick/Semiconductor_Manufacturing_Introduction

<div align="center">

# 半導體製造概論<br>Introduction to Semiconductor Manufacturing

## [English](en/README.md) ｜ [繁體中文](zh-TW/README.md) ｜ [简体中文](zh-CN/README.md) ｜ [日本語](ja/README.md) ｜ [한국어](ko/README.md)
</div>

An open, beginner-friendly book that follows one silicon wafer from sand, through the fab, test and packaging, until it becomes a chip. There are no formulas, but every chapter explains the mechanism behind the step, gives you the order of magnitude to hold on to, tells you what goes wrong when it is done badly, and shows how each step is coupled to the one before and after it. Term boxes and know-how boxes sit in every chapter. No background in semiconductor physics is needed.

---

## Contents · 目錄 · 目次 · 목차

### Part 0: Before You Start · 第 0 部 開始之前 · 第 0 部 はじめる前に · 제0부 시작하기 전에

| 章 | English | 繁體中文 | 简体中文 | 日本語 | 한국어 |
| :---:|---|---|---|---|---|
| 0 | [The Big Picture](en/0-before-you-start/00-overview/README.md) | [半導體製造全景](zh-TW/0-before-you-start/00-overview/README.md) | [半导体制造全景](zh-CN/0-before-you-start/00-overview/README.md) | [半導体製造の全体像](ja/0-before-you-start/00-overview/README.md) | [반도체 제조의 전체 그림](ko/0-before-you-start/00-overview/README.md) |
| 1 | [How a Fab Works](en/0-before-you-start/01-how-a-fab-works/README.md) | [晶圓廠如何運作](zh-TW/0-before-you-start/01-how-a-fab-works/README.md) | [晶圆厂如何运行](zh-CN/0-before-you-start/01-how-a-fab-works/README.md) | [ファブの仕組み](ja/0-before-you-start/01-how-a-fab-works/README.md) | [팹은 어떻게 돌아가는가](ko/0-before-you-start/01-how-a-fab-works/README.md) |

# 第 8 章　CMP：把晶圓磨平

> 📍 **晶圓位置**
>
> - 前一站：薄膜沉積，表面因為底下的圖形而高低不平
> - **本章：CMP，把晶圓表面磨平**
> - 下一站：清洗，然後進行下一層微影

---

## 為什麼要磨平

每做完一層圖形再鋪上薄膜，表面就會順著底下的圖形起伏。

薄膜沉積是「沿著地形長」的：底下的線條有多高，上面那層膜就有多高，差別只在膜本身有多厚。層數一多，晶圓表面就像丘陵地一樣。

這個起伏有多大？一層金屬或介電層通常是數百奈米厚，而底下圖形造成的高低差可以和膜厚同一個量級。

疊個十幾層，累積下來可以到微米級。

回頭看[第 4 章 微影](../../2-process-modules/04-lithography/README.md)：圖形越細，能清楚成像的焦距範圍越淺，先進節點的景深只有幾十奈米。

**微米級的高低差，配上幾十奈米的景深**——差了兩個數量級，意思是晶圓上大部分區域根本對不到焦。

這會帶來兩個問題：

- **微影對不準焦**：表面高低差太大，高處和低處無法同時清楚。這不是「畫質變差」而已，是整片晶圓的圖形尺寸一起偏掉。
- **多餘的材料去不掉**：例如銅導線的做法，是先把銅鋪滿整片晶圓，再把溝槽外多餘的銅去掉，見[第 10 章](../../2-process-modules/10-metallization/README.md)。要把「整片」變成「只留在溝裡」，靠的不是微影和蝕刻。

所以 CMP 在流程裡同時扮演兩個角色：一個是**平坦化**，讓下一層微影有焦可對。

另一個是**移除**，把不該留的材料削掉，只留下該留的。

**化學機械研磨**（Chemical Mechanical Planarization，CMP）就是用來解決這些問題的。就像蓋房子時，每一層樓板都要先抹平，才能繼續往上蓋。

沒有它，多層導線的層數很快就會被累積的高低差卡住。

在 CMP 成熟之前，產業試過兩條路：把絕緣層加熱到軟化、填平低窪處（現場叫「回流」），或用光阻把表面塗平、再連同底下的材料一起蝕刻掉（叫「回蝕」）。

兩者都能應付兩三層，但一個要靠高溫、材料有限，另一個的選擇比很難控制。

CMP 的價值在於它是**純粹的物理減法**：不管底下是什麼材料、什麼圖形，壓上去磨，高的地方就會先被磨掉。代價是它一樣毫不留情——這是後面所有麻煩的來源。

> [!NOTE]
> **📖 名詞｜CMP（Chemical Mechanical Planarization，化學機械研磨）**
>
> - **定義**：結合化學反應與機械研磨，把晶圓表面磨平或去除多餘材料的製程。
> - **現場用法**：「這層 CMP 磨過頭了」，現場也常直接說「研磨」。
> - **相關名詞**：研磨液、研磨墊、Dishing、Erosion
> - **常見混淆**：CMP 不只是用砂紙磨東西，化學作用同樣重要。不同材料要用不同配方的研磨液，才能磨得又快又平。

---

## CMP 怎麼運作

CMP 機台的主要零件：

- **研磨墊（Polishing Pad）**：貼在旋轉平台上的發泡材料，表面有許多微小的孔洞，像海綿一樣把研磨液留在表面。
- **研磨液（Slurry）**：含有微小研磨顆粒和化學品的液體。顆粒尺寸在數十奈米，比可見光的波長還小一個量級。
- **研磨頭（Carrier）**：把晶圓正面朝下壓在研磨墊上，並控制不同區域的壓力。
- **修整器（Pad Conditioner）**：表面有鑽石顆粒的圓盤，持續刮磨研磨墊，讓它保持粗糙。

晶圓和研磨墊各自旋轉，兩者之間有一層流動的研磨液。平台轉速在數十到一百多轉之間，晶圓承受的壓力是每平方公分數百公克——比人手按壓重一些，但遠不到壓碎的等級。

<!-- 圖：CMP 機台示意（旋轉平台、研磨墊、研磨頭、研磨液噴嘴、修整器） -->

研磨液中的化學品先讓表面變軟或起反應，研磨顆粒再把變軟的這層磨掉。凸起處壓力比較大，磨得比較快，所以表面會越磨越平。

這裡的分工很重要：**化學負責把難磨的變成好磨的，機械負責把它帶走。**

如果只有化學，反應是各向同性的——每個地方一起被吃掉，高低差不會消失，只是整體矮一截。

如果只有機械，那就是拿砂紙磨：刮傷多、顆粒堵在表面，而且不同材料被磨掉的速度完全由硬度決定，工程師沒有辦法調整。

兩者合起來，才有真正的**選擇性**：同一種研磨液對氧化矽磨得快、對氮化矽磨得慢。CMP 能停在該停的地方，靠的就是這個。

---

## 原理：為什麼凸起的地方磨得比較快

CMP 看起來像用砂紙磨，但它比砂紙精巧得多，也脆弱得多。整件事可以拆成四個關鍵。

**第一個關鍵：研磨墊會變形。** 它不是硬板，是一片有彈性的發泡材料。它壓在有起伏的晶圓上時，凸起處的局部壓力高，凹陷處的壓力低，甚至碰不到。研磨速率大致隨壓力上升，所以凸起處磨得快，表面自己就趨向平坦。這個現象叫**自平坦化**。

**第二個關鍵：這個「自」有上限。** 圖形尺寸小的時候壓力差明顯；一旦圖形區域大到某個程度（幾微米以上），研磨墊就會整片塌下去貼住低處。

壓力差被攤平，兩邊就磨得一樣快。

**平坦化只在「小尺度」有效，大尺度要靠設計和假圖形去補。** 這是整章最重要的一句，也是碟化與侵蝕的根源。

**第三個關鍵：研磨液的供給。** 研磨液不是無限量澆在表面，它要靠研磨墊的孔洞帶到晶圓和墊子之間。圖形密的區域消耗快，供給跟不上，密集區的研磨行為就和空曠區不一樣。

**第四個關鍵：研磨墊的狀態會隨時間改變。** 研磨墊用久了，表面被壓實、孔洞被磨屑填滿，變得光滑，現場叫「釉化」。

釉化之後研磨速率掉下來、均勻度變差。

這就是為什麼機台上要裝修整器：它的作用不是磨晶圓，而是**磨研磨墊**，把表面重新打毛。修整做得好不好，直接決定研磨墊的壽命和每一片的一致性。

真正能調的，其實只有幾個旋鈕：壓力、轉速、研磨液配方與流量、研磨墊的狀態。

每個旋鈕都不是單向的——壓力大磨得快，但刮傷和碟化也重；轉速高產能好，但表面溫度上升會改變化學反應速率。

這就是 CMP 在現場給人的感覺：**什麼都能調，但每一個調整都要付代價。**

---

## CMP 用在哪裡

一片先進邏輯晶圓會經過十幾到二十幾次 CMP，每次目的都不太一樣：

| 種類 | 做什麼 | 相關章節 |
|---|---|---|
| STI CMP | 隔離溝槽填入氧化矽後，把多餘的氧化矽磨掉 | [第 11 章](../../3-integration/11-cmos-process-flow/README.md) |
| 介電層 CMP | 把絕緣層的表面磨平，讓下一層微影有焦可對 | 本章 |
| 鎢 CMP | 去除接觸窗以外多餘的鎢 | [第 10 章](../../2-process-modules/10-metallization/README.md) |
| 銅 CMP | 去除導線以外多餘的銅 | [第 10 章](../../2-process-modules/10-metallization/README.md) |
| 金屬閘極 CMP | 把多餘的金屬閘極材料磨掉、露出閘極頂面 | [第 12 章](../../3-integration/12-advanced-transistors/README.md) |

不同種類的 CMP 研磨液完全不同，機台也常分開——金屬和氧化物研磨液一旦混到就會互相污染。這和[第 9 章 清洗](../../2-process-modules/09-cleaning/README.md)講的交叉污染是同一個道理。

---

## 磨到哪裡該停

CMP 也需要終點偵測。磨不夠，該去掉的材料還在；磨過頭，底下的材料和圖形一起被削掉。可是磨掉的材料已經不見了，補不回來。

現場判斷終點有三種辦法，通常一起用：

- **時間控制**：用前幾批的結果算出「這批該磨幾秒」。最簡單也最脆弱——研磨墊老化、研磨液批次差異，都會讓同樣的時間磨出不同的結果。
- **摩擦力與馬達電流**：從一種材料磨到另一種材料時，摩擦係數改變，馬達電流也跟著變，機台看到就知道到了。

File: zh-TW/2-process-modules/08-cmp/README.md
# 第 8 章　CMP：把晶圓磨平

> 📍 **晶圓位置**
>
> - 前一站：薄膜沉積，表面因為底下的圖形而高低不平
> - **本章：CMP，把晶圓表面磨平**
> - 下一站：清洗，然後進行下一層微影

---

## 為什麼要磨平

每做完一層圖形再鋪上薄膜，表面就會順著底下的圖形起伏。

薄膜沉積是「沿著地形長」的：底下的線條有多高，上面那層膜就有多高，差別只在膜本身有多厚。層數一多，晶圓表面就像丘陵地一樣。

這個起伏有多大？一層金屬或介電層通常是數百奈米厚，而底下圖形造成的高低差可以和膜厚同一個量級。

疊個十幾層，累積下來可以到微米級。

回頭看[第 4 章 微影](../../2-process-modules/04-lithography/README.md)：圖形越細，能清楚成像的焦距範圍越淺，先進節點的景深只有幾十奈米。

**微米級的高低差，配上幾十奈米的景深**——差了兩個數量級，意思是晶圓上大部分區域根本對不到焦。

這會帶來兩個問題：

- **微影對不準焦**：表面高低差太大，高處和低處無法同時清楚。這不是「畫質變差」而已，是整片晶圓的圖形尺寸一起偏掉。
- **多餘的材料去不掉**：例如銅導線的做法，是先把銅鋪滿整片晶圓，再把溝槽外多餘的銅去掉，見[第 10 章](../../2-process-modules/10-metallization/README.md)。要把「整片」變成「只留在溝裡」，靠的不是微影和蝕刻。

所以 CMP 在流程裡同時扮演兩個角色：一個是**平坦化**，讓下一層微影有焦可對。

另一個是**移除**，把不該留的材料削掉，只留下該留的。

**化學機械研磨**（Chemical Mechanical Planarization，CMP）就是用來解決這些問題的。就像蓋房子時，每一層樓板都要先抹平，才能繼續往上蓋。

沒有它，多層導線的層數很快就會被累積的高低差卡住。

在 CMP 成熟之前，產業試過兩條路：把絕緣層加熱到軟化、填平低窪處（現場叫「回流」），或用光阻把表面塗平、再連同底下的材料一起蝕刻掉（叫「回蝕」）。

兩者都能應付兩三層，但一個要靠高溫、材料有限，另一個的選擇比很難控制。

CMP 的價值在於它是**純粹的物理減法**：不管底下是什麼材料、什麼圖形，壓上去磨，高的地方就會先被磨掉。代價是它一樣毫不留情——這是後面所有麻煩的來源。

> [!NOTE]
> **📖 名詞｜CMP（Chemical Mechanical Planarization，化學機械研磨）**
>
> - **定義**：結合化學反應與機械研磨，把晶圓表面磨平或去除多餘材料的製程。
> - **現場用法**：「這層 CMP 磨過頭了」，現場也常直接說「研磨」。
> - **相關名詞**：研磨液、研磨墊、Dishing、Erosion
> - **常見混淆**：CMP 不只是用砂紙磨東西，化學作用同樣重要。不同材料要用不同配方的研磨液，才能磨得又快又平。

---

## CMP 怎麼運作

CMP 機台的主要零件：

- **研磨墊（Polishing Pad）**：貼在旋轉平台上的發泡材料，表面有許多微小的孔洞，像海綿一樣把研磨液留在表面。
- **研磨液（Slurry）**：含有微小研磨顆粒和化學品的液體。顆粒尺寸在數十奈米，比可見光的波長還小一個量級。
- **研磨頭（Carrier）**：把晶圓正面朝下壓在研磨墊上，並控制不同區域的壓力。
- **修整器（Pad Conditioner）**：表面有鑽石顆粒的圓盤，持續刮磨研磨墊，讓它保持粗糙。

晶圓和研磨墊各自旋轉，兩者之間有一層流動的研磨液。平台轉速在數十到一百多轉之間，晶圓承受的壓力是每平方公分數百公克——比人手按壓重一些，但遠不到壓碎的等級。

<!-- 圖：CMP 機台示意（旋轉平台、研磨墊、研磨頭、研磨液噴嘴、修整器） -->

研磨液中的化學品先讓表面變軟或起反應，研磨顆粒再把變軟的這層磨掉。凸起處壓力比較大，磨得比較快，所以表面會越磨越平。

這裡的分工很重要：**化學負責把難磨的變成好磨的，機械負責把它帶走。**

如果只有化學，反應是各向同性的——每個地方一起被吃掉，高低差不會消失，只是整體矮一截。

如果只有機械，那就是拿砂紙磨：刮傷多、顆粒堵在表面，而且不同材料被磨掉的速度完全由硬度決定，工程師沒有辦法調整。

兩者合起來，才有真正的**選擇性**：同一種研磨液對氧化矽磨得快、對氮化矽磨得慢。CMP 能停在該停的地方，靠的就是這個。

---

## 原理：為什麼凸起的地方磨得比較快

CMP 看起來像用砂紙磨，但它比砂紙精巧得多，也脆弱得多。整件事可以拆成四個關鍵。

**第一個關鍵：研磨墊會變形。** 它不是硬板，是一片有彈性的發泡材料。它壓在有起伏的晶圓上時，凸起處的局部壓力高，凹陷處的壓力低，甚至碰不到。研磨速率大致隨壓力上升，所以凸起處磨得快，表面自己就趨向平坦。這個現象叫**自平坦化**。

**第二個關鍵：這個「自」有上限。** 圖形尺寸小的時候壓力差明顯；一旦圖形區域大到某個程度（幾微米以上），研磨墊就會整片塌下去貼住低處。

壓力差被攤平，兩邊就磨得一樣快。

**平坦化只在「小尺度」有效，大尺度要靠設計和假圖形去補。** 這是整章最重要的一句，也是碟化與侵蝕的根源。

**第三個關鍵：研磨液的供給。** 研磨液不是無限量澆在表面，它要靠研磨墊的孔洞帶到晶圓和墊子之間。圖形密的區域消耗快，供給跟不上，密集區的研磨行為就和空曠區不一樣。

**第四個關鍵：研磨墊的狀態會隨時間改變。** 研磨墊用久了，表面被壓實、孔洞被磨屑填滿，變得光滑，現場叫「釉化」。

釉化之後研磨速率掉下來、均勻度變差。

這就是為什麼機台上要裝修整器：它的作用不是磨晶圓，而是**磨研磨墊**，把表面重新打毛。修整做得好不好，直接決定研磨墊的壽命和每一片的一致性。

真正能調的，其實只有幾個旋鈕：壓力、轉速、研磨液配方與流量、研磨墊的狀態。

每個旋鈕都不是單向的——壓力大磨得快，但刮傷和碟化也重；轉速高產能好，但表面溫度上升會改變化學反應速率。

這就是 CMP 在現場給人的感覺：**什麼都能調，但每一個調整都要付代價。**

---

## CMP 用在哪裡

一片先進邏輯晶圓會經過十幾到二十幾次 CMP，每次目的都不太一樣：

| 種類 | 做什麼 | 相關章節 |
|---|---|---|
| STI CMP | 隔離溝槽填入氧化矽後，把多餘的氧化矽磨掉 | [第 11 章](../../3-integration/11-cmos-process-flow/README.md) |
| 介電層 CMP | 把絕緣層的表面磨平，讓下一層微影有焦可對 | 本章 |
| 鎢 CMP | 去除接觸窗以外多餘的鎢 | [第 10 章](../../2-process-modules/10-metallization/README.md) |
| 銅 CMP | 去除導線以外多餘的銅 | [第 10 章](../../2-process-modules/10-metallization/README.md) |
| 金屬閘極 CMP | 把多餘的金屬閘極材料磨掉、露出閘極頂面 | [第 12 章](../../3-integration/12-advanced-transistors/README.md) |

不同種類的 CMP 研磨液完全不同，機台也常分開——金屬和氧化物研磨液一旦混到就會互相污染。這和[第 9 章 清洗](../../2-process-modules/09-cleaning/README.md)講的交叉污染是同一個道理。

---

## 磨到哪裡該停

CMP 也需要終點偵測。磨不夠，該去掉的材料還在；磨過頭，底下的材料和圖形一起被削掉。可是磨掉的材料已經不見了，補不回來。

現場判斷終點有三種辦法，通常一起用：

- **時間控制**：用前幾批的結果算出「這批該磨幾秒」。最簡單也最脆弱——研磨墊老化、研磨液批次差異，都會讓同樣的時間磨出不同的結果。
- **摩擦力與馬達電流**：從一種材料磨到另一種材料時，摩擦係數改變，馬達電流也跟著變，機台看到就知道到了。
- **光學量測**：用光打在晶圓表面，看反射光譜的變化。薄膜厚度不同，反射的顏色也不同。

很多製程還會在下方先鋪一層比較耐磨的**停止層**（Polish Stop Layer），讓研磨在碰到它時自然慢下來，典型作法是氧化矽 CMP 停在氮化矽上。有了停止層，終點偵測就不是猜時間，而是等它自己停。

**但實務上沒有人真的只磨到「剛好」。** 晶圓表面各點的研磨速率不可能完全一致，只磨到理論上該停的時間，速率慢的區域就會殘留。

所以工廠一定會多磨一點，這叫**過度研磨**（Over-polish）。

多磨的比例通常是幾成。這正是碟化和侵蝕的主要來源：為了確保每一點都磨乾淨，只好讓已經磨到的地方再被磨一次。

過度研磨的比例，本質上是在「殘留」和「碟化」之間選一個比較能接受的失敗方式。

研磨墊和研磨液都是消耗品，用久了速度會改變。工廠通常會根據前幾批的量測結果，自動微調下一批的研磨時間，見[第 17 章 製程控制](../../4-yield-and-quality/17-process-control/README.md)。這是 CMP 這種「沒有即時讀數」的步驟唯一能維持穩定的辦法。

> [!TIP]
> **🔧 Know-how｜CMP 是全流程裡少數不能重來的步驟**
>
> - **情境**：量測發現某一層磨過頭，膜厚低於規格。
> - **做法**：沒辦法補。只能報廢、降級，或由工程師評估這片晶圓能不能帶著偏差繼續做下去。
> - **為什麼**：微影可以重塗光阻（Rework），蝕刻在某種程度內可以重做，但 CMP 磨掉的材料不會回來。
> - **沒做會怎樣**：如果沒有及早攔下，偏差會跟著晶圓走到後面的每一層，最後變成「做了二十層才發現不能賣」。
> - **相關章節**：[第 18 章 異常處理與工程變更](../../4-yield-and-quality/18-abnormality-handling/README.md)

---

## 磨平的麻煩：碟化與侵蝕

CMP 並不是在任何地方都磨得一樣多。軟的材料比硬的材料容易磨，圖形密的區域和疏的區域也磨得不一樣，因此會出現兩種典型的問題。

**碟化（Dishing）**發生在單一條寬導線的內部。寬導線中間沒有東西頂著，研磨墊壓下去時會微微下陷；加上金屬比周圍的介電層軟，結果就是導線中間被磨得凹下去，像一個盤子。

線越寬，凹得越深。

**侵蝕（Erosion）**發生在圖形密集的區域。密集區的研磨墊接觸面積小，單位面積承受的壓力大，整片被磨得比周圍低。它通常和碟化一起出現：區裡每條線都在碟化，整區又一起被磨低。

<!-- 圖：Dishing 與 Erosion 的剖面對照 -->

> [!NOTE]
> **📖 名詞｜碟化與侵蝕（Dishing / Erosion）**
>
> - **定義**：碟化是較寬的金屬導線中間被磨得凹下去，像一個盤子；侵蝕是導線密集的整個區域被磨得比周圍低。
> - **現場用法**：「大面積金屬的 Dishing 太嚴重。」
> - **相關名詞**：圖形密度、假圖形、過度研磨
> - **常見混淆**：碟化發生在「單一條寬導線」內部，侵蝕則是「一整片密集區域」一起變低，兩者的原因和解法不同。

這兩種缺陷的量級是幾奈米到幾十奈米，在先進節點和線寬本身同一個量級——一條線被磨薄一成，電阻就上升一成。

而且它不會只影響這一層：磨凹的地方，下一層微影會失焦，下一層 CMP 又要多磨一點去補，誤差一層層疊上去。

所以 CMP 的良率問題有個特徵：**它在發生的當下通常看不出來。**

磨完的晶圓表面看起來是平的，要等量到電阻、或等十幾層之後微影開始失焦，才回頭發現是某一層磨壞了。

---

## 假圖形：為了磨得平

為了讓 CMP 磨得均勻，晶片上圖形太少的空曠區域，會被自動補上一些**不通電的假圖形**（Dummy Fill），讓整顆晶片的圖形密度盡量平均。設計時也必須遵守圖形密度的規則——規則通常會規定，在每一個固定大小的窗口裡，圖形佔的比例要落在某個範圍內。

假圖形不是隨便撒的，它要同時滿足幾個互相拉扯的條件：

- **對 CMP 有用**：密度要補到跟鄰近區域接近，否則等於沒補。
- **對電性無害**：不能和真正的導線靠太近，否則會產生寄生電容、拖慢訊號。高頻和類比電路對這一點特別敏感。
- **對其他步驟也無害**：假圖形也會影響蝕刻的負載效應和微影的鄰近效應。

> [!TIP]
> **🔧 Know-how｜晶片裡有很多不通電的圖形**
>
> - **情境**：用顯微鏡觀察晶片，會發現很多沒有連到任何電路的小方塊。
> - **做法**：設計流程的最後，軟體會在空曠的區域自動補上假圖形，讓各區的圖形密度落在規定範圍內。
> - **為什麼**：CMP 的研磨速度和圖形密度有關，密度不均勻，就會磨得一邊高一邊低。
> - **沒做會怎樣**：表面不平，導致微影失焦、導線厚度不一致，甚至金屬殘留造成短路。
> - **相關章節**：[第 4 章 微影](../../2-process-modules/04-lithography/README.md)

---

## 一片晶圓磨一次要花多少錢、多久

CMP 的成本結構和微影剛好相反。微影貴在設備，CMP 貴在消耗品。

| 成本項目 | 內容 | 特性 |
|---|---|---|
| 研磨液 | 每片用掉數百毫升；金屬研磨液比氧化物研磨液貴一個檔次 | 變動成本，和片數成正比，是最大的單項支出之一 |
| 研磨墊與修整器 | 研磨墊幾百片換一次，修整器的壽命更短 | 半變動成本，和機台運轉時間成正比 |
| 機台折舊 | 研磨平台、研磨頭、清洗模組的攤提 | 固定成本；單價遠低於曝光機，但一個流程要用好幾台 |
| 水、電與廢液 | 大量純水沖洗、含金屬離子的廢液要處理 | 變動成本，環保法規越嚴越貴 |
| 量測與抽檢 | 膜厚、碟化、缺陷的量測 | 間接成本 |

一片的研磨時間通常在一兩分鐘上下，加上上下片、沖洗、乾燥，一台機台每小時產能數十片。

這比曝光機高一個檔次，聽起來很划算——但一片晶圓要做十幾二十次 CMP，乘起來就很可觀。

CMP 的產能規劃方式也和微影不同。微影的瓶頸是一台很貴的機器，會想辦法讓它滿載；CMP 的瓶頸是很多台不貴的機器加很多耗材，擴產靠加機台、換更快乾的研磨液。

這也是為什麼 CMP 區的機台數量通常比微影區多很多：**它不是貴而慢的步驟，而是便宜但要做很多次的步驟。**

還有一筆帳常被忽略：研磨廢液不能直接排放，銅 CMP 的廢液尤其麻煩。這筆錢不在製程工程師的帳上，但在工廠的帳上。

---

## 常見異常

CMP 工程師盯的指標，和出問題時的異常，其實是同一組東西：

| 指標 | 看什麼 | 超規的後果 |
|---|---|---|
| 移除率（Removal Rate） | 單位時間磨掉多少厚度 | 膜厚不到位，後面製程全部偏移 |
| 片內均勻度（WIWNU） | 同一片晶圓中心到邊緣的差異 | 邊緣膜厚不足，良率分布變成甜甜圈 |
| 片間與機台間一致性 | 同一批、不同機台磨出來的差異 | 混批時無法互換，排隊被打亂 |
| 碟化與侵蝕 | 寬線中央與密集區的凹陷深度 | 導線變薄、電阻升高、後續微影失焦 |
| 缺陷 | 刮傷、顆粒、金屬殘留 | 直接造成短路、斷路 |

其中「片內均勻度」最難處理。晶圓邊緣的研磨液供給比較充足、壓力分布也和中心不同，所以邊緣通常磨得比較快或比較慢。

研磨頭的多區壓力控制就是為了補這個：把晶圓分成幾個同心圓區域，各自加不同的背壓。

上面任何一項守不住，就變成這些異常：

| 異常 | 可能原因 | 結果 |
|---|---|---|
| 磨過頭或磨不夠 | 研磨速度改變、終點判斷錯誤、過度研磨比例設錯 | 膜厚不合格 |
| 碟化與侵蝕 | 圖形密度不均、過度研磨、研磨液選擇比不足 | 導線變薄、電阻變高 |
| 刮傷 | 研磨液中有大顆粒、研磨墊異常、修整器掉鑽石 | 斷路或短路 |
| 金屬殘留 | 金屬沒有磨乾淨、終點判斷太早 | 相鄰導線短路 |
| 腐蝕 | 銅表面接觸化學品太久、清洗不及時 | 導線損傷 |
| 片內不均勻 | 研磨頭壓力分布不對、研磨墊磨損不均 | 邊緣或中心一整圈不良 |
| 研磨墊釉化 | 修整不足、修整器磨損 | 移除率下降，批間漂移 |
| 微粒殘留 | 清洗不完全、研磨液乾在表面 | 缺陷增加，影響下一層微影 |

> [!TIP]
> **🔧 Know-how｜CMP 之後要馬上清洗**
>
> - **情境**：晶圓剛磨完，表面沾滿研磨液和研磨顆粒。
> - **做法**：CMP 機台內部通常整合了清洗模組，晶圓磨完後立刻刷洗、沖淨並烘乾，乾乾淨淨地離開機台，現場稱為「乾進乾出」。
> - **為什麼**：研磨液一旦在晶圓表面乾掉，顆粒會牢牢黏住，很難再洗掉。
> - **沒做會怎樣**：殘留的顆粒變成缺陷，影響後續的薄膜和微影，造成良率損失。
> - **相關章節**：[第 9 章 清洗與污染控制](../../2-process-modules/09-cleaning/README.md)

---

## 本章重點

1. 層數一多表面就不平，CMP 讓微影能對準焦，也能去除多餘的金屬，是多層導線做下去的前提。
2. CMP 靠化學讓表面變軟、靠研磨顆粒把材料帶走；只有化學或只有機械都不成立。
3. 自平坦化只在小尺度有效，大尺度要靠圖形密度規則和假圖形去補。
4. 實務上一定會過度研磨，而它正是碟化和侵蝕的來源；CMP 磨掉的材料補不回來。
5. 研磨液乾掉就很難清除，所以 CMP 後要立即清洗；假圖形則讓圖形密度更平均。

---

## 延伸閱讀

- Peter Van Zant，《Microchip Fabrication》，平坦化相關章節
- Hong Xiao，《Introduction to Semiconductor Manufacturing Technology》，CMP 章節
- Joseph M. Steigerwald、Shyam P. Murarka、Ronald J. Gutmann，《Chemical Mechanical Planarization of Microelectronic Materials》

---

[← 上一章：第 7 章 離子佈植與熱處理](../../2-process-modules/07-ion-implantation/README.md) ｜ [目錄](../../README.md) ｜ [下一章：第 9 章 清洗與污染控制 →](../../2-process-modules/09-cleaning/README.md)
