Repository: Icstick/Semiconductor_Manufacturing_Introduction

<div align="center">

# 半導體製造概論<br>Introduction to Semiconductor Manufacturing

## [English](en/README.md) ｜ [繁體中文](zh-TW/README.md) ｜ [简体中文](zh-CN/README.md) ｜ [日本語](ja/README.md) ｜ [한국어](ko/README.md)
</div>

An open, beginner-friendly book that follows one silicon wafer from sand, through the fab, test and packaging, until it becomes a chip. There are no formulas, but every chapter explains the mechanism behind the step, gives you the order of magnitude to hold on to, tells you what goes wrong when it is done badly, and shows how each step is coupled to the one before and after it. Term boxes and know-how boxes sit in every chapter. No background in semiconductor physics is needed.

---

## Contents · 目錄 · 目次 · 목차

### Part 0: Before You Start · 第 0 部 開始之前 · 第 0 部 はじめる前に · 제0부 시작하기 전에

| 章 | English | 繁體中文 | 简体中文 | 日本語 | 한국어 |
| :---:|---|---|---|---|---|
| 0 | [The Big Picture](en/0-before-you-start/00-overview/README.md) | [半導體製造全景](zh-TW/0-before-you-start/00-overview/README.md) | [半导体制造全景](zh-CN/0-before-you-start/00-overview/README.md) | [半導体製造の全体像](ja/0-before-you-start/00-overview/README.md) | [반도체 제조의 전체 그림](ko/0-before-you-start/00-overview/README.md) |
| 1 | [How a Fab Works](en/0-before-you-start/01-how-a-fab-works/README.md) | [晶圓廠如何運作](zh-TW/0-before-you-start/01-how-a-fab-works/README.md) | [晶圆厂如何运行](zh-CN/0-before-you-start/01-how-a-fab-works/README.md) | [ファブの仕組み](ja/0-before-you-start/01-how-a-fab-works/README.md) | [팹은 어떻게 돌아가는가](ko/0-before-you-start/01-how-a-fab-works/README.md) |

# 第 7 章　離子佈植與熱處理：改變矽的電性

> 📍 **晶圓位置**
>
> - 前一站：微影，光阻已經擋住不需要佈植的區域
> - **本章：離子佈植與退火，在指定區域加入雜質，改變電性**
> - 下一站：去除光阻、清洗

---

## 為什麼要佈植

第 2 章提到，矽要加入少量雜質才會變成 N 型或 P 型。電晶體需要很多不同的摻雜區域，例如 N 井、P 井、源極、汲極，而且每一區的**位置、濃度和深度**都要精準控制。

一個先進的邏輯產品，這種區域有十幾種：

- **井**：把整塊區域變成 N 型或 P 型，當作電晶體的底
- **臨界電壓調整**：在通道表面淺淺一層，決定電晶體什麼時候導通
- **源極與汲極**：電流進出的地方，濃度高
- **延伸區**：源汲極靠通道那一小段，淺而濃，用來壓抑短通道效應
- **多晶矽閘極**：閘極本身也要摻雜，才有導電性
- **隔離與保護環**：防止鄰近元件互相干擾

早期的做法是把晶圓放在高溫的雜質氣體中，讓雜質慢慢擴散進矽裡，但很難精準控制。現代製程改用**離子佈植**：把雜質原子變成離子，加速後直接「射」進矽裡。就像用一把能精準控制子彈數量和速度的槍，把雜質打到指定的位置和深度。

擴散法難控制的地方，在於它只有一個方向：從表面往裡面，濃度由表面往內遞減，深度靠溫度和時間決定。想要「在某個深度有一層濃度比較高的區域」，擴散法幾乎做不到。

佈植把這件事拆成兩個獨立的旋鈕：打了多少顆（劑量）和打得多深（能量）。這兩個旋鈕分開轉，工程師才有辦法做出「淺而濃」「深而淡」這種擴散法做不出來的分布。

還有一個更關鍵的差別：佈植可以在接近室溫下進行。

這件事聽起來不重要，但它決定了整個製程能不能這樣排：因為溫度低，**光阻可以留下來當遮罩**。微影先在晶圓上畫出開口，離子只從開口進去，其他地方被光阻擋住——「只摻雜在某些區域」這件事，是靠微影加佈植一起完成的。

換成高溫擴散，光阻早就燒掉了，只能靠氧化層這種硬遮罩，做法完全不同。

| 元素 | 型別 | 特性 | 常見用途 |
|---|---|---|---|
| 硼 | P 型 | 輕，同樣能量下打得最深，容易穿過光阻 | 井、臨界電壓調整 |
| 磷 | N 型 | 中等重量 | 井、源極汲極 |
| 砷 | N 型 | 重，打得淺而陡 | 淺的源極汲極 |
| 銦 | P 型 | 更重，可以做得極淺 | 先進節點的淺接面 |
| 鍺 | 不摻雜 | 本身不提供載子，只把晶格打亂 | 預非晶化 |
| 碳 | 不摻雜 | 抑制雜質擴散 | 壓抑硼的擴散 |

---

## 原理：離子停在哪裡，是誰決定的

一顆離子射進矽裡，會一路撞。它撞到兩種東西：一種是矽的原子核，另一種是原子外圍的電子。

撞到原子核，是「硬碰硬」：離子會被彈開一個大角度，同時把那個矽原子撞離原本的位置。這就是晶格損傷的來源，也是離子減速最快的時候。

撞到電子，是「軟磨」：電子太輕，擋不住離子，但每一次都會帶走一點能量。這種損失很小，可是次數多，累積起來很可觀。

離子的質量決定它主要靠哪一種方式減速。

硼很輕，撞到原子核的機會小，大部分能量都花在「軟磨」上，所以走得深；砷很重，一進矽就開始硬碰硬，能量掉得快，所以停得淺。同樣的能量，硼可以打到砷的好幾倍深——這是選元素時第一個要考慮的事。

能量決定「總共能撞多久」，質量決定「怎麼撞」，兩者合起來決定離子停在哪個深度。

而離子停下來的深度不是一個定值，是一條分布：大部分停在某一層附近，上下各有一些。

所以佈植後的雜質分布像一座山，不是一塊階梯。

這座山的形狀很重要。

山的頂點是濃度最高的地方，山腰是濃度漸減的區域。後面的退火會把山壓矮、拉寬，但不會把它變成階梯——這也是為什麼「接面深度」這種規格，講的往往是濃度降到某個值的那個位置。

> [!NOTE]
> **📖 名詞｜通道效應（Channeling）**
>
> - **定義**：離子沿著晶體的原子排列空隙前進，一路上很少撞到原子核，因此跑得比預期深很多。
> - **現場用法**：「這批的接面太深，可能是通道效應，角度再偏一點。」
> - **相關名詞**：傾斜角、預非晶化、接面深度、尾端
> - **常見混淆**：通道效應不是「離子走錯路」。它走的是晶體本來就有的空隙，是晶體結構造成的，所以單晶和非晶的結果差很多。

矽的晶體裡有排列整齊的「隧道」。如果離子剛好沿著隧道方向射入，就會一路滑得太深，稱為**通道效應**。所以佈植時通常會讓晶圓稍微傾斜一個角度，避開這些隧道。

傾斜有代價。晶圓一斜，離子進到孔洞或高起的結構旁邊時，會被側壁擋住一部分，形成陰影——高的地方後面打不到，這叫**遮蔽效應**。所以在有立體結構的層上，角度要配合圖形的方向和密度去選，不是隨便斜就好。

另一個辦法是**預非晶化**：先用鍺這類不摻雜的重離子把表層打亂，讓它變成非晶，離子進來就沒有隧道可走。代價是多一道佈植，多一層損傷。

---

## 佈植機怎麼運作

**離子源 → 質量分析 → 加速 → 掃描 → 晶圓**

1. **離子源**：把含有硼、磷或砷的氣體變成帶電的離子。
2. **質量分析**：讓離子通過磁場，不同重量的離子轉彎的程度不同，只有需要的那一種離子能通過。
3. **加速**：用電場把離子加速到需要的能量。
4. **掃描**：讓離子束均勻地掃過整片晶圓。

晶圓上有光阻覆蓋的地方，離子會被光阻擋住，所以只有光阻開口的區域會被佈植。這就是為什麼佈植前要先做一次微影。

質量分析那一段值得多說一句。離子源裡不會只有你要的離子：氣體分子被打碎成各種碎片，腔體裡殘留的其他元素也會被游離。

磁場像一個篩子，只有質量對的離子會落在正確的軌道上，其他的撞到擋板被吸收。

沒有這道篩子，等於把一堆不知道什麼東西打進晶圓。

整條路徑要在高真空裡。原因不只是乾淨：離子在路上如果撞到殘留氣體，會被抓走電子變成中性原子，不再受電場控制，方向就亂了。

<!-- 圖：離子佈植機示意（離子源、質量分析磁鐵、加速段、掃描、晶圓） -->

---

## 兩個最重要的參數

- **劑量**（Dose）：每單位面積打進多少個原子，決定摻雜的濃度。
- **能量**（Energy）：離子的速度有多快，決定打得多深。

> [!NOTE]
> **📖 名詞｜劑量與能量（Dose / Energy）**
>
> - **定義**：劑量是單位面積植入的原子數量，能量是離子被加速的程度。
> - **現場用法**：「這道的劑量是 1E15」，意思是每平方公分植入 10 的 15 次方個原子。
> - **相關名詞**：佈植角度、片電阻、Vt 調整
> - **常見混淆**：能量越高是打得越深，不是打進越多原子。原子的數量由劑量決定。

劑量的單位是「每平方公分幾個」，不是「濃度」。原因是雜質在深度方向是散開的：同樣的劑量，打得深就攤得薄，打得淺就擠得濃。所以只看劑量不夠，一定要配能量一起看。

劑量的數字看起來抽象，換個講法就有感覺：1E15 是每平方公分一千兆個原子，而矽表面一層原子的密度大約就是這個數量級的一半到一倍。所以這個劑量差不多等於在表面鋪一兩層雜質原子——聽起來很少，但對電性來說已經是天翻地覆。

還有一個常被忽略的參數是**劑量率**，也就是束流有多強。

同樣的劑量，慢慢打和快速打，結果不完全一樣：束流太強，晶圓和光阻會被加熱，光阻可能變形、起泡；絕緣層也會累積電荷，累到某個程度會放電，把底下的閘極絕緣層打傷。

佈植除了把雜質打進去，還會順便做三件不一定想要的事：

- 把晶格打亂，留下損傷
- 把絕緣層充電，累積到某個程度會放電
- 把光阻打硬，讓後面的去光阻變難

佈植通常不是直接打在裸露的矽上，而是先留一層很薄的氧化層，稱為**遮蔽氧化層**（screen oxide）。它做兩件事：把矽表面和外界污染隔開，以及在離子進來的瞬間當一層緩衝，減少表面的濺射與損傷。厚度要挑：太厚，離子進不去；太薄，保護不夠——這是佈植和薄膜兩站之間一個常被忽略的交接點。

---

File: zh-TW/2-process-modules/07-ion-implantation/README.md
# 第 7 章　離子佈植與熱處理：改變矽的電性

> 📍 **晶圓位置**
>
> - 前一站：微影，光阻已經擋住不需要佈植的區域
> - **本章：離子佈植與退火，在指定區域加入雜質，改變電性**
> - 下一站：去除光阻、清洗

---

## 為什麼要佈植

第 2 章提到，矽要加入少量雜質才會變成 N 型或 P 型。電晶體需要很多不同的摻雜區域，例如 N 井、P 井、源極、汲極，而且每一區的**位置、濃度和深度**都要精準控制。

一個先進的邏輯產品，這種區域有十幾種：

- **井**：把整塊區域變成 N 型或 P 型，當作電晶體的底
- **臨界電壓調整**：在通道表面淺淺一層，決定電晶體什麼時候導通
- **源極與汲極**：電流進出的地方，濃度高
- **延伸區**：源汲極靠通道那一小段，淺而濃，用來壓抑短通道效應
- **多晶矽閘極**：閘極本身也要摻雜，才有導電性
- **隔離與保護環**：防止鄰近元件互相干擾

早期的做法是把晶圓放在高溫的雜質氣體中，讓雜質慢慢擴散進矽裡，但很難精準控制。現代製程改用**離子佈植**：把雜質原子變成離子，加速後直接「射」進矽裡。就像用一把能精準控制子彈數量和速度的槍，把雜質打到指定的位置和深度。

擴散法難控制的地方，在於它只有一個方向：從表面往裡面，濃度由表面往內遞減，深度靠溫度和時間決定。想要「在某個深度有一層濃度比較高的區域」，擴散法幾乎做不到。

佈植把這件事拆成兩個獨立的旋鈕：打了多少顆（劑量）和打得多深（能量）。這兩個旋鈕分開轉，工程師才有辦法做出「淺而濃」「深而淡」這種擴散法做不出來的分布。

還有一個更關鍵的差別：佈植可以在接近室溫下進行。

這件事聽起來不重要，但它決定了整個製程能不能這樣排：因為溫度低，**光阻可以留下來當遮罩**。微影先在晶圓上畫出開口，離子只從開口進去，其他地方被光阻擋住——「只摻雜在某些區域」這件事，是靠微影加佈植一起完成的。

換成高溫擴散，光阻早就燒掉了，只能靠氧化層這種硬遮罩，做法完全不同。

| 元素 | 型別 | 特性 | 常見用途 |
|---|---|---|---|
| 硼 | P 型 | 輕，同樣能量下打得最深，容易穿過光阻 | 井、臨界電壓調整 |
| 磷 | N 型 | 中等重量 | 井、源極汲極 |
| 砷 | N 型 | 重，打得淺而陡 | 淺的源極汲極 |
| 銦 | P 型 | 更重，可以做得極淺 | 先進節點的淺接面 |
| 鍺 | 不摻雜 | 本身不提供載子，只把晶格打亂 | 預非晶化 |
| 碳 | 不摻雜 | 抑制雜質擴散 | 壓抑硼的擴散 |

---

## 原理：離子停在哪裡，是誰決定的

一顆離子射進矽裡，會一路撞。它撞到兩種東西：一種是矽的原子核，另一種是原子外圍的電子。

撞到原子核，是「硬碰硬」：離子會被彈開一個大角度，同時把那個矽原子撞離原本的位置。這就是晶格損傷的來源，也是離子減速最快的時候。

撞到電子，是「軟磨」：電子太輕，擋不住離子，但每一次都會帶走一點能量。這種損失很小，可是次數多，累積起來很可觀。

離子的質量決定它主要靠哪一種方式減速。

硼很輕，撞到原子核的機會小，大部分能量都花在「軟磨」上，所以走得深；砷很重，一進矽就開始硬碰硬，能量掉得快，所以停得淺。同樣的能量，硼可以打到砷的好幾倍深——這是選元素時第一個要考慮的事。

能量決定「總共能撞多久」，質量決定「怎麼撞」，兩者合起來決定離子停在哪個深度。

而離子停下來的深度不是一個定值，是一條分布：大部分停在某一層附近，上下各有一些。

所以佈植後的雜質分布像一座山，不是一塊階梯。

這座山的形狀很重要。

山的頂點是濃度最高的地方，山腰是濃度漸減的區域。後面的退火會把山壓矮、拉寬，但不會把它變成階梯——這也是為什麼「接面深度」這種規格，講的往往是濃度降到某個值的那個位置。

> [!NOTE]
> **📖 名詞｜通道效應（Channeling）**
>
> - **定義**：離子沿著晶體的原子排列空隙前進，一路上很少撞到原子核，因此跑得比預期深很多。
> - **現場用法**：「這批的接面太深，可能是通道效應，角度再偏一點。」
> - **相關名詞**：傾斜角、預非晶化、接面深度、尾端
> - **常見混淆**：通道效應不是「離子走錯路」。它走的是晶體本來就有的空隙，是晶體結構造成的，所以單晶和非晶的結果差很多。

矽的晶體裡有排列整齊的「隧道」。如果離子剛好沿著隧道方向射入，就會一路滑得太深，稱為**通道效應**。所以佈植時通常會讓晶圓稍微傾斜一個角度，避開這些隧道。

傾斜有代價。晶圓一斜，離子進到孔洞或高起的結構旁邊時，會被側壁擋住一部分，形成陰影——高的地方後面打不到，這叫**遮蔽效應**。所以在有立體結構的層上，角度要配合圖形的方向和密度去選，不是隨便斜就好。

另一個辦法是**預非晶化**：先用鍺這類不摻雜的重離子把表層打亂，讓它變成非晶，離子進來就沒有隧道可走。代價是多一道佈植，多一層損傷。

---

## 佈植機怎麼運作

**離子源 → 質量分析 → 加速 → 掃描 → 晶圓**

1. **離子源**：把含有硼、磷或砷的氣體變成帶電的離子。
2. **質量分析**：讓離子通過磁場，不同重量的離子轉彎的程度不同，只有需要的那一種離子能通過。
3. **加速**：用電場把離子加速到需要的能量。
4. **掃描**：讓離子束均勻地掃過整片晶圓。

晶圓上有光阻覆蓋的地方，離子會被光阻擋住，所以只有光阻開口的區域會被佈植。這就是為什麼佈植前要先做一次微影。

質量分析那一段值得多說一句。離子源裡不會只有你要的離子：氣體分子被打碎成各種碎片，腔體裡殘留的其他元素也會被游離。

磁場像一個篩子，只有質量對的離子會落在正確的軌道上，其他的撞到擋板被吸收。

沒有這道篩子，等於把一堆不知道什麼東西打進晶圓。

整條路徑要在高真空裡。原因不只是乾淨：離子在路上如果撞到殘留氣體，會被抓走電子變成中性原子，不再受電場控制，方向就亂了。

<!-- 圖：離子佈植機示意（離子源、質量分析磁鐵、加速段、掃描、晶圓） -->

---

## 兩個最重要的參數

- **劑量**（Dose）：每單位面積打進多少個原子，決定摻雜的濃度。
- **能量**（Energy）：離子的速度有多快，決定打得多深。

> [!NOTE]
> **📖 名詞｜劑量與能量（Dose / Energy）**
>
> - **定義**：劑量是單位面積植入的原子數量，能量是離子被加速的程度。
> - **現場用法**：「這道的劑量是 1E15」，意思是每平方公分植入 10 的 15 次方個原子。
> - **相關名詞**：佈植角度、片電阻、Vt 調整
> - **常見混淆**：能量越高是打得越深，不是打進越多原子。原子的數量由劑量決定。

劑量的單位是「每平方公分幾個」，不是「濃度」。原因是雜質在深度方向是散開的：同樣的劑量，打得深就攤得薄，打得淺就擠得濃。所以只看劑量不夠，一定要配能量一起看。

劑量的數字看起來抽象，換個講法就有感覺：1E15 是每平方公分一千兆個原子，而矽表面一層原子的密度大約就是這個數量級的一半到一倍。所以這個劑量差不多等於在表面鋪一兩層雜質原子——聽起來很少，但對電性來說已經是天翻地覆。

還有一個常被忽略的參數是**劑量率**，也就是束流有多強。

同樣的劑量，慢慢打和快速打，結果不完全一樣：束流太強，晶圓和光阻會被加熱，光阻可能變形、起泡；絕緣層也會累積電荷，累到某個程度會放電，把底下的閘極絕緣層打傷。

佈植除了把雜質打進去，還會順便做三件不一定想要的事：

- 把晶格打亂，留下損傷
- 把絕緣層充電，累積到某個程度會放電
- 把光阻打硬，讓後面的去光阻變難

佈植通常不是直接打在裸露的矽上，而是先留一層很薄的氧化層，稱為**遮蔽氧化層**（screen oxide）。它做兩件事：把矽表面和外界污染隔開，以及在離子進來的瞬間當一層緩衝，減少表面的濺射與損傷。厚度要挑：太厚，離子進不去；太薄，保護不夠——這是佈植和薄膜兩站之間一個常被忽略的交接點。

---

## 退火：修復與活化

離子高速撞進矽裡，會把原本整齊排列的矽原子撞亂，而且剛打進去的雜質原子還沒有「就定位」，無法發揮作用。所以佈植之後要**退火**：把晶圓加熱，讓晶格修復，雜質原子也移到正確的位置，開始導電，這叫做**活化**。

常見的退火方式從長到短：

- **爐管退火**：在爐管中加熱數十分鐘以上。
- **快速熱退火**（RTA）：用強光在幾秒內把晶圓加熱到高溫。
- **毫秒級退火**：用雷射或閃光燈，在極短的時間內只加熱晶圓表面。

| 方式 | 時間尺度 | 加熱範圍 | 優點 | 缺點 |
|---|---|---|---|---|
| 爐管退火 | 數十分鐘到數小時 | 整批、整片 | 均勻、產能大、便宜 | 熱預算最大，擴散最多 |
| 快速熱退火 | 數秒到數十秒 | 整片 | 熱預算小，活化夠 | 片內溫度均勻度難控制 |
| 毫秒級退火 | 毫秒級 | 表層 | 幾乎不擴散 | 只修得到表面，深處靠不到 |
| 雷射退火 | 更短 | 局部 | 活化程度最高 | 掃描接縫要處理 |

這幾種方式的差別，本質上是「加熱多久」和「加熱多深」。

加熱久，雜質有時間跑，接面就變深；加熱短，雜質來不及動，但晶格修復也可能不完整。

工程師要的是「雜質不動、晶格修好」，這在物理上是互相拉扯的，所以退火一直在往「更短、更表面」的方向走。

修復也不是百分之百。離子停下來的那個深度附近，損傷特別集中，退火之後常常留下一圈缺陷，稱為端點缺陷。雜質會沿著這些缺陷跑，接面的漏電就跟著變大。所以退火不能只是「加熱就好」，溫度曲線也要挑。

> [!NOTE]
> **📖 名詞｜退火（Anneal）**
>
> - **定義**：透過加熱修復晶格損傷，並讓雜質活化的製程。
> - **現場用法**：「佈植完還要過一道 RTA。」
> - **相關名詞**：活化、擴散、熱預算、RTA
> - **常見混淆**：退火不只會修復晶格，也會讓雜質往外擴散。溫度越高、時間越長，雜質跑得越遠，所以退火永遠是在「活化」和「擴散」之間取得平衡。

---

## 熱預算：加熱是有額度的

晶圓在整個製程中經歷的高溫總量，稱為**熱預算**（Thermal Budget）。每一次高溫步驟，都會讓之前佈植的雜質再擴散一點。對尺寸只有幾十奈米的電晶體來說，雜質多跑幾奈米就可能影響電性。

熱預算的來源不只退火：

- 熱氧化：溫度最高、時間最長
- 爐管退火與 CVD：時間長，整批一起加熱
- 快速熱退火：時間短，但溫度高
- 磊晶：溫度高，通常排在流程前段

而且一旦晶圓上有了金屬導線，溫度就必須大幅降低，否則金屬和周圍的材料會受損。這也是製程順序必須仔細安排的原因之一。

熱預算的算法不是「加起來幾度」，而是要看溫度和時間一起。

同樣的溫度，時間拉長一倍，擴散距離不會只多一倍；溫度拉高一些，擴散速度可能快上好幾倍。

所以流程裡每一個加熱步驟都要問兩個問題：幾度、多久。

完成佈植和退火後，工廠通常會用控片量測**片電阻**（Sheet Resistance），確認摻雜的結果是否正確。片電阻量的是「這一層有多導電」，劑量不夠或活化不完全，數字就會偏高。

要看深度分布，就得用二次離子質譜（SIMS）打一條剖面出來；那是破壞性的做法，通常只做在監控片上。

> [!TIP]
> **🔧 Know-how｜佈植做錯，眼睛看不出來**
>
> - **情境**：一片佈植錯誤的晶圓，外觀和正確的晶圓一模一樣。
> - **做法**：佈植機台的 Recipe 和參數受到特別嚴格的管控，系統會在開機前再次確認佈植的元素、劑量和能量，機台也會即時監測劑量。
> - **為什麼**：佈植的錯誤無法用肉眼或一般顯微鏡看出來，往往要等到幾週後的電性測試才會發現，而且無法重做。
> - **沒做會怎樣**：錯誤一路被帶到製程後段才發現，前面所有加工都白費，還可能已經影響了很多批晶圓。
> - **相關章節**：[第 19 章 晶圓測試](../../5-backend/19-wafer-test/README.md)、[第 23 章 工廠如何被系統管理](../../6-beyond-the-fab/23-fab-systems/README.md)

> [!TIP]
> **🔧 Know-how｜高溫步驟要盡量排在前面**
>
> - **情境**：規劃一個產品的完整製程流程。
> - **做法**：需要高溫的步驟盡量安排在前面，越後面的步驟溫度越低；退火也盡量使用時間最短的方式。
> - **為什麼**：雜質的擴散會累積。後面的每一次加熱，都會讓前面做好的摻雜區域變形。
> - **沒做會怎樣**：源極和汲極的摻雜擴散得太深、太寬，電晶體的漏電變大、Vt 偏移。
> - **相關章節**：[第 11 章 走一遍完整的 CMOS 流程](../../3-integration/11-cmos-process-flow/README.md)

---

## 佈植與退火要花多少錢、多久

佈植機也不便宜，但它貴的地方和微影不一樣：微影貴在鏡頭和光源，佈植貴在**加速器、磁鐵和真空系統**。能量越高，這三樣就越貴，佔地也越大。

| 機型 | 能量與束流 | 一片大約多久 | 主要用途 |
|---|---|---|---|
| 高電流 | 低能量、大束流 | 數十秒 | 高劑量的源極汲極 |
| 中電流 | 中等能量與束流 | 一分鐘上下 | 井、臨界電壓調整 |
| 高能量 | 高能量、束流較小 | 數分鐘 | 深井、深層隔離 |

產能由兩個數字決定：要打多少（劑量）和打得多快（束流）。劑量越高、束流越小，打得越久。所以高劑量的層會排在高電流機台上，低劑量、要求深度的層排在別台，調度上不是每台都能互換。

排程還有一個現實限制：換離子種類要換氣體、重調質量分析，有時還要清理離子源。所以工廠會把同一種離子的批次排在一起，減少換線的次數——這和蝕刻換氣體、微影換光罩是同一個邏輯。

退火的成本結構完全不同，它算的是「加熱幾次」和「每次幾片」。

爐管是批次機台，一次上百片，攤下來的成本低，但熱預算大；RTA 是單片，一片幾十秒，產能高但設備貴；毫秒退火更貴，通常只留給最關鍵的那一兩道。

安全性也是成本的一部分。佈植用的氣體有毒性、易燃，有些還有腐蝕性，所以機台周邊要有氣體櫃、偵測器和緊急遮斷。這些設備不生產晶圓，但沒有它們，機台不能開。

> [!TIP]
> **🔧 Know-how｜光阻會被佈植打壞**
>
> - **情境**：高劑量佈植之後，晶圓上的光阻變得又硬又黑。
> - **做法**：高劑量層會用比較厚的光阻，並在佈植後安排足夠強度的去光阻步驟，必要時先用濕式藥液軟化。
> - **為什麼**：離子把能量交給光阻，高分子被交聯、碳化，普通的氧電漿燒不掉。
> - **沒做會怎樣**：光阻殘留變成微粒，卡在後面的薄膜或蝕刻裡；硬剝又會傷到表面的圖形。
> - **相關章節**：[第 6 章 蝕刻](../../2-process-modules/06-etching/README.md)、[第 9 章 清洗與污染控制](../../2-process-modules/09-cleaning/README.md)

---

## 常見異常

| 異常 | 可能原因 | 結果 |
|---|---|---|
| 劑量偏移 | Recipe 設定錯誤、劑量量測異常 | Vt 與電阻偏移 |
| 佈錯元素或能量 | Recipe 或氣體錯誤 | 電性完全錯誤，通常只能報廢 |
| 佈植不均勻 | 離子束掃描異常 | 晶圓不同位置的電性不同 |
| 光阻阻擋不足 | 光阻太薄或有缺陷 | 不該佈植的區域被佈植 |
| 退火溫度偏移 | 加熱系統異常 | 活化不足或擴散過度 |
| 通道效應 | 入射角沒避開晶向 | 接面太深，濃度分布失控 |
| 電荷損傷 | 束流不均、絕緣層充電 | 閘極絕緣層擊穿、漏電 |
| 金屬污染 | 遮罩或腔體被濺射 | 漏電、少數載子壽命下降 |
| 光阻硬化殘留 | 高劑量佈植把光阻碳化 | 去光阻不乾淨，變成後續缺陷 |

---

## 本章重點

1. 離子佈植把雜質原子加速後射進矽裡，精準控制摻雜的位置、濃度和深度。
2. 劑量決定濃度，能量決定深度；質量決定同樣能量下打得多深。
3. 佈植會破壞晶格，必須經過退火來修復並活化雜質，而退火同時也會讓雜質擴散。
4. 熱預算有限，高溫會讓雜質擴散，所以製程順序要仔細安排，高溫步驟排在前面。
5. 佈植在常溫附近進行，所以可以用光阻當遮罩——這是它和微影綁在一起的原因。
6. 佈植錯誤無法用眼睛看出、也無法重做，因此管控特別嚴格。

---

## 延伸閱讀

- James D. Plummer、Michael D. Deal、Peter B. Griffin，《Silicon VLSI Technology》，離子佈植與擴散章節
- Peter Van Zant，《Microchip Fabrication》，摻雜相關章節
- Hong Xiao，《Introduction to Semiconductor Manufacturing Technology》，離子佈植章節

---

[← 上一章：第 6 章 蝕刻](../../2-process-modules/06-etching/README.md) ｜ [目錄](../../README.md) ｜ [下一章：第 8 章 CMP →](../../2-process-modules/08-cmp/README.md)
