Repository: Icstick/Semiconductor_Manufacturing_Introduction

<div align="center">

# 半導體製造概論<br>Introduction to Semiconductor Manufacturing

## [English](en/README.md) ｜ [繁體中文](zh-TW/README.md) ｜ [简体中文](zh-CN/README.md) ｜ [日本語](ja/README.md) ｜ [한국어](ko/README.md)
</div>

An open, beginner-friendly book that follows one silicon wafer from sand, through the fab, test and packaging, until it becomes a chip. There are no formulas, but every chapter explains the mechanism behind the step, gives you the order of magnitude to hold on to, tells you what goes wrong when it is done badly, and shows how each step is coupled to the one before and after it. Term boxes and know-how boxes sit in every chapter. No background in semiconductor physics is needed.

---

## Contents · 目錄 · 目次 · 목차

### Part 0: Before You Start · 第 0 部 開始之前 · 第 0 部 はじめる前に · 제0부 시작하기 전에

| 章 | English | 繁體中文 | 简体中文 | 日本語 | 한국어 |
| :---:|---|---|---|---|---|
| 0 | [The Big Picture](en/0-before-you-start/00-overview/README.md) | [半導體製造全景](zh-TW/0-before-you-start/00-overview/README.md) | [半导体制造全景](zh-CN/0-before-you-start/00-overview/README.md) | [半導体製造の全体像](ja/0-before-you-start/00-overview/README.md) | [반도체 제조의 전체 그림](ko/0-before-you-start/00-overview/README.md) |

### Part 1: Fundamentals · 第 1 部 基礎 · 第 1 部 基礎 · 제1부 기초

| 章 | English | 繁體中文 | 简体中文 | 日本語 | 한국어 |
| :---:|---|---|---|---|---|
| 2 | [From Physics to Transistors](en/1-fundamentals/02-transistor-basics/README.md) | [從物理到電晶體](zh-TW/1-fundamentals/02-transistor-basics/README.md) | [从物理到晶体管](zh-CN/1-fundamentals/02-transistor-ba

# 第 4 章　微影：把電路圖「印」到晶圓上

> 📍 **晶圓位置**
>
> - 前一站：薄膜沉積，晶圓表面已經鋪好一層材料
> - **本章：微影，在這層材料上定義出電路圖形**
> - 下一站：蝕刻，依照圖形把材料挖出形狀

---

## 為什麼微影這麼重要

晶片上的電路是由幾十層圖形一層一層疊起來的，每一層都要經過一次微影，決定「哪裡留下材料、哪裡去掉材料」。

微影很像攝影：

- **光罩**就像底片，上面有電路圖形
- **光阻**就像相紙，照到光的地方會起化學變化
- **曝光機**就像相機，把光罩上的圖形縮小投影到晶圓上

不同的是，微影印出來的圖形要精準到奈米等級，而且每一層都要和前一層對得剛剛好。

微影也是整座晶圓廠裡最貴、最慢、最不能出錯的一站：

- **最貴**：先進製程的微影設備占全廠設備投資的三成以上，而每一層的微影成本又和光源種類直接綁在一起。用 EUV 曝光的層，單層成本可以是 DUV 層的數倍。
- **最慢**：一個先進邏輯產品要經過六十到八十次微影，是所有製程模組裡次數最多的一個。晶圓在廠裡排隊最久的地方，通常就是曝光機前面。
- **最不能出錯**：微影錯了還有救（見後面的 Rework），但一旦交給蝕刻，錯誤就刻進材料裡了。

換句話說，微影決定了這片晶圓「長什麼樣子」，後面所有模組都只是在執行微影給的圖。這也是為什麼製程節點往前走的時候，第一個喊缺貨的永遠是曝光機。

<!-- 圖：攝影與微影的對照圖（光源、底片／光罩、鏡頭、相紙／光阻） -->

> [!NOTE]
> **📖 名詞｜微影（Lithography）**
>
> - **定義**：利用光把光罩上的圖形轉移到晶圓光阻上的製程。
> - **現場用法**：微影區使用黃色照明，現場通常直接叫「黃光」，例如「這批卡在黃光」。
> - **相關名詞**：光罩、光阻、曝光機、顯影
> - **常見混淆**：微影只負責「定義圖形」，真正把材料挖掉的是下一站的蝕刻。

---

## 原理：圖形能多小，是誰決定的

微影的解析度可以用一個很簡單的畫面理解：**你能把兩個點分得多開，取決於筆尖多細、距離多遠、手多穩。**

放到曝光機上，就是三件事：

| 因素 | 白話解釋 | 怎麼影響極限 |
|---|---|---|
| 波長 λ | 筆有多粗 | 波長越短，能畫的線越細 |
| 鏡頭孔徑 NA | 眼睛張多大 | 孔徑越大，收得到越多繞射光，圖形越清楚 |
| 製程因子 k1 | 手有多穩 | 光阻、光罩設計、顯影條件決定的「手藝分數」 |

三者共同決定一條線最小能做到多寬。產業過去幾十年的歷史，基本上就是「把波長一路壓短、把 NA 一路做大、把 k1 一路壓到極限」的歷史。

但這裡有一個所有工程師都要面對的取捨：**孔徑越大，景深越淺。**

景深（Depth of Focus，DOF）指的是「焦點前後還算清楚的那一段距離」。就像用大光圈拍人像，背景會糊掉——解析度和景深是反比的。而晶圓表面並不是完美的平面：前一站的薄膜有厚度、CMP 之後還有一點起伏、晶圓本身也有翹曲。如果景深只剩幾十奈米，這些起伏就會讓部分區域失焦。

所以微影工程師每天在做的事，其實是**在解析度、景深、產能、成本之間找一個還能活的點**。這也是為什麼下一站的 CMP 這麼重要——它把晶圓磨平，本質上是在幫微影買景深。

> [!NOTE]
> **📖 名詞｜景深（Depth of Focus，DOF）**
>
> - **定義**：焦點前後仍然能維持圖形清晰的那一段距離。
> - **現場用法**：「這層 DOF 很緊」意思是這層對晶圓的高低起伏很敏感，平坦度稍微差一點就會局部失焦。
> - **相關名詞**：NA、焦點、平坦度、CMP
> - **常見混淆**：DOF 講的是「上下方向的容忍度」，和 Overlay 講的「左右方向的對準誤差」是兩件事。

---

## 微影的四個主角

**光罩（Reticle / Mask）**：一片帶有電路圖形的石英板。每一層電路都需要一片自己的光罩，一個先進產品可能需要數十片。曝光機會把光罩上的圖形縮小四倍投影到晶圓上。

**光阻（Photoresist，簡稱 PR）**：一種對光敏感的材料。塗在晶圓上曝光後，照到光的區域化學性質會改變，再用顯影液溶掉一部分，留下圖形。

**曝光機（Scanner）**：一次曝光晶圓上的一小塊區域（稱為一個**曝光區**），曝完一塊再移到下一塊，一片晶圓要重複上百次才能曝完。

**塗佈顯影機（Track）**：負責塗光阻、烤、顯影、清洗。它和曝光機直接連在一起，晶圓在中間自動傳送，中間不落地——因為一落地就要重新排隊，而光阻曝完光到顯影之間的等待時間是有上限的。

> [!NOTE]
> **📖 名詞｜光阻（Photoresist，PR）**
>
> - **定義**：塗在晶圓上、照光後溶解度會改變的高分子材料。
> - **現場用法**：分**正光阻**（照到光的部分被顯影液洗掉）和**負光阻**（照到光的部分留下）。先進製程幾乎都用正光阻，因為圖形邊緣比較好控制。
> - **相關名詞**：顯影、化學放大光阻、感度、LER
> - **常見混淆**：光阻不是「漆」，它最後幾乎都要被完全去掉；它只是暫時的模具。

---

## 微影的流程

微影不只是「曝光」一個動作，而是一連串步驟。負責塗佈和顯影的機台會和曝光機直接相連，晶圓在中間自動傳送。

**表面處理 → 塗佈光阻 → 軟烤 → 對準與曝光 → 曝後烤 → 顯影 → 檢查**

1. **表面處理**：讓晶圓表面變得容易讓光阻附著。通常是塗一層很薄的附著促進劑，或做一次短暫的加熱脫水。
2. **塗佈光阻**：把光阻滴在晶圓中心，高速旋轉讓它均勻攤開。轉速決定膜厚，膜厚又決定後面能不能撐過蝕刻。
3. **軟烤**：加熱趕走光阻裡的溶劑，讓膜穩定下來。
4. **對準與曝光**：先找到前一層留下的對準記號，確定位置後再曝光。
5. **曝後烤**：加熱讓光阻的化學反應完成，溫度和時間會直接影響圖形尺寸。在化學放大光阻裡，這一步等於在決定「酸能跑多遠」。
6. **顯影**：用顯影液溶掉不要的光阻，圖形就出現了。
7. **檢查（ADI）**：量測圖形的尺寸、對準程度，以及有沒有缺陷。

<!-- 圖：微影流程示意（塗佈、曝光、顯影三個階段的晶圓剖面） -->

> [!TIP]
> **🔧 Know-how｜曝完光到顯影之間，時間是有上限的**
>
> - **情境**：曝光完成、晶圓在軌道上排隊等顯影。
> - **做法**：工廠會設定一個**曝後等待時間（Post-Exposure Delay，PED）**的上限，超過就擋下或報廢。
> - **為什麼**：化學放大光阻曝完光後，酸還會繼續在膜裡擴散；放久了，圖形會慢慢變形、線寬跑掉，而且這個變化在顯影前看不出來。
> - **沒做會怎樣**：整批晶圓的 CD 一起偏掉，而且事後查不出是哪台機台做的——因為每一台都「正常」。
> - **相關章節**：[第 5 章 薄膜](../../2-process-modules/05-thin-films/README.md)、[第 18 章 異常處理與工程變更](../../4-yield-and-quality/18-abnormality-handling/README.md)

> [!TIP]
> **🔧 Know-how｜微影是「可以重來」的最後機會**
>
> - **情境**：檢查發現圖形尺寸或對準不合格。
> - **做法**：把光阻全部去掉，重新塗佈、曝光，這叫 **Rework**。
> - **為什麼**：這時晶圓上只多了一層光阻，底下的材料還沒被動過。
> - **沒做會怎樣**：一旦進入蝕刻，錯誤的圖形就會永久刻進材料裡，晶圓可能只能報廢。所以工廠的系統會在檢查不合格時自動擋下這批晶圓。
> - **相關章節**：[第 6 章 蝕刻](../../2-process-modules/06-etching/README.md)、[第 18 章 異常處理與工程變更](../../4-yield-and-quality/18-abnormality-handling/README.md)

File: zh-TW/2-process-modules/04-lithography/README.md
# 第 4 章　微影：把電路圖「印」到晶圓上

> 📍 **晶圓位置**
>
> - 前一站：薄膜沉積，晶圓表面已經鋪好一層材料
> - **本章：微影，在這層材料上定義出電路圖形**
> - 下一站：蝕刻，依照圖形把材料挖出形狀

---

## 為什麼微影這麼重要

晶片上的電路是由幾十層圖形一層一層疊起來的，每一層都要經過一次微影，決定「哪裡留下材料、哪裡去掉材料」。

微影很像攝影：

- **光罩**就像底片，上面有電路圖形
- **光阻**就像相紙，照到光的地方會起化學變化
- **曝光機**就像相機，把光罩上的圖形縮小投影到晶圓上

不同的是，微影印出來的圖形要精準到奈米等級，而且每一層都要和前一層對得剛剛好。

微影也是整座晶圓廠裡最貴、最慢、最不能出錯的一站：

- **最貴**：先進製程的微影設備占全廠設備投資的三成以上，而每一層的微影成本又和光源種類直接綁在一起。用 EUV 曝光的層，單層成本可以是 DUV 層的數倍。
- **最慢**：一個先進邏輯產品要經過六十到八十次微影，是所有製程模組裡次數最多的一個。晶圓在廠裡排隊最久的地方，通常就是曝光機前面。
- **最不能出錯**：微影錯了還有救（見後面的 Rework），但一旦交給蝕刻，錯誤就刻進材料裡了。

換句話說，微影決定了這片晶圓「長什麼樣子」，後面所有模組都只是在執行微影給的圖。這也是為什麼製程節點往前走的時候，第一個喊缺貨的永遠是曝光機。

<!-- 圖：攝影與微影的對照圖（光源、底片／光罩、鏡頭、相紙／光阻） -->

> [!NOTE]
> **📖 名詞｜微影（Lithography）**
>
> - **定義**：利用光把光罩上的圖形轉移到晶圓光阻上的製程。
> - **現場用法**：微影區使用黃色照明，現場通常直接叫「黃光」，例如「這批卡在黃光」。
> - **相關名詞**：光罩、光阻、曝光機、顯影
> - **常見混淆**：微影只負責「定義圖形」，真正把材料挖掉的是下一站的蝕刻。

---

## 原理：圖形能多小，是誰決定的

微影的解析度可以用一個很簡單的畫面理解：**你能把兩個點分得多開，取決於筆尖多細、距離多遠、手多穩。**

放到曝光機上，就是三件事：

| 因素 | 白話解釋 | 怎麼影響極限 |
|---|---|---|
| 波長 λ | 筆有多粗 | 波長越短，能畫的線越細 |
| 鏡頭孔徑 NA | 眼睛張多大 | 孔徑越大，收得到越多繞射光，圖形越清楚 |
| 製程因子 k1 | 手有多穩 | 光阻、光罩設計、顯影條件決定的「手藝分數」 |

三者共同決定一條線最小能做到多寬。產業過去幾十年的歷史，基本上就是「把波長一路壓短、把 NA 一路做大、把 k1 一路壓到極限」的歷史。

但這裡有一個所有工程師都要面對的取捨：**孔徑越大，景深越淺。**

景深（Depth of Focus，DOF）指的是「焦點前後還算清楚的那一段距離」。就像用大光圈拍人像，背景會糊掉——解析度和景深是反比的。而晶圓表面並不是完美的平面：前一站的薄膜有厚度、CMP 之後還有一點起伏、晶圓本身也有翹曲。如果景深只剩幾十奈米，這些起伏就會讓部分區域失焦。

所以微影工程師每天在做的事，其實是**在解析度、景深、產能、成本之間找一個還能活的點**。這也是為什麼下一站的 CMP 這麼重要——它把晶圓磨平，本質上是在幫微影買景深。

> [!NOTE]
> **📖 名詞｜景深（Depth of Focus，DOF）**
>
> - **定義**：焦點前後仍然能維持圖形清晰的那一段距離。
> - **現場用法**：「這層 DOF 很緊」意思是這層對晶圓的高低起伏很敏感，平坦度稍微差一點就會局部失焦。
> - **相關名詞**：NA、焦點、平坦度、CMP
> - **常見混淆**：DOF 講的是「上下方向的容忍度」，和 Overlay 講的「左右方向的對準誤差」是兩件事。

---

## 微影的四個主角

**光罩（Reticle / Mask）**：一片帶有電路圖形的石英板。每一層電路都需要一片自己的光罩，一個先進產品可能需要數十片。曝光機會把光罩上的圖形縮小四倍投影到晶圓上。

**光阻（Photoresist，簡稱 PR）**：一種對光敏感的材料。塗在晶圓上曝光後，照到光的區域化學性質會改變，再用顯影液溶掉一部分，留下圖形。

**曝光機（Scanner）**：一次曝光晶圓上的一小塊區域（稱為一個**曝光區**），曝完一塊再移到下一塊，一片晶圓要重複上百次才能曝完。

**塗佈顯影機（Track）**：負責塗光阻、烤、顯影、清洗。它和曝光機直接連在一起，晶圓在中間自動傳送，中間不落地——因為一落地就要重新排隊，而光阻曝完光到顯影之間的等待時間是有上限的。

> [!NOTE]
> **📖 名詞｜光阻（Photoresist，PR）**
>
> - **定義**：塗在晶圓上、照光後溶解度會改變的高分子材料。
> - **現場用法**：分**正光阻**（照到光的部分被顯影液洗掉）和**負光阻**（照到光的部分留下）。先進製程幾乎都用正光阻，因為圖形邊緣比較好控制。
> - **相關名詞**：顯影、化學放大光阻、感度、LER
> - **常見混淆**：光阻不是「漆」，它最後幾乎都要被完全去掉；它只是暫時的模具。

---

## 微影的流程

微影不只是「曝光」一個動作，而是一連串步驟。負責塗佈和顯影的機台會和曝光機直接相連，晶圓在中間自動傳送。

**表面處理 → 塗佈光阻 → 軟烤 → 對準與曝光 → 曝後烤 → 顯影 → 檢查**

1. **表面處理**：讓晶圓表面變得容易讓光阻附著。通常是塗一層很薄的附著促進劑，或做一次短暫的加熱脫水。
2. **塗佈光阻**：把光阻滴在晶圓中心，高速旋轉讓它均勻攤開。轉速決定膜厚，膜厚又決定後面能不能撐過蝕刻。
3. **軟烤**：加熱趕走光阻裡的溶劑，讓膜穩定下來。
4. **對準與曝光**：先找到前一層留下的對準記號，確定位置後再曝光。
5. **曝後烤**：加熱讓光阻的化學反應完成，溫度和時間會直接影響圖形尺寸。在化學放大光阻裡，這一步等於在決定「酸能跑多遠」。
6. **顯影**：用顯影液溶掉不要的光阻，圖形就出現了。
7. **檢查（ADI）**：量測圖形的尺寸、對準程度，以及有沒有缺陷。

<!-- 圖：微影流程示意（塗佈、曝光、顯影三個階段的晶圓剖面） -->

> [!TIP]
> **🔧 Know-how｜曝完光到顯影之間，時間是有上限的**
>
> - **情境**：曝光完成、晶圓在軌道上排隊等顯影。
> - **做法**：工廠會設定一個**曝後等待時間（Post-Exposure Delay，PED）**的上限，超過就擋下或報廢。
> - **為什麼**：化學放大光阻曝完光後，酸還會繼續在膜裡擴散；放久了，圖形會慢慢變形、線寬跑掉，而且這個變化在顯影前看不出來。
> - **沒做會怎樣**：整批晶圓的 CD 一起偏掉，而且事後查不出是哪台機台做的——因為每一台都「正常」。
> - **相關章節**：[第 5 章 薄膜](../../2-process-modules/05-thin-films/README.md)、[第 18 章 異常處理與工程變更](../../4-yield-and-quality/18-abnormality-handling/README.md)

> [!TIP]
> **🔧 Know-how｜微影是「可以重來」的最後機會**
>
> - **情境**：檢查發現圖形尺寸或對準不合格。
> - **做法**：把光阻全部去掉，重新塗佈、曝光，這叫 **Rework**。
> - **為什麼**：這時晶圓上只多了一層光阻，底下的材料還沒被動過。
> - **沒做會怎樣**：一旦進入蝕刻，錯誤的圖形就會永久刻進材料裡，晶圓可能只能報廢。所以工廠的系統會在檢查不合格時自動擋下這批晶圓。
> - **相關章節**：[第 6 章 蝕刻](../../2-process-modules/06-etching/README.md)、[第 18 章 異常處理與工程變更](../../4-yield-and-quality/18-abnormality-handling/README.md)

Rework 也不是無限量重來。每一次重來都要多花一次光阻、一次曝光機時間，而且去除光阻的化學品會一點一點吃掉底下的材料。所以工廠會規定「同一層最多重來幾次」，超過就得走報廢或特採流程。

---

## 怎麼印得更小

想印出更細的圖形，最直接的方法是**用波長更短的光**，就像用更細的筆可以寫出更小的字。

| 光源 | 波長 | 大約用在 |
|---|---|---|
| 汞燈 g-line | 436 nm | 早期製程、較粗的層 |
| 汞燈 i-line | 365 nm | 成熟製程、非關鍵層 |
| KrF 雷射（DUV） | 248 nm | 成熟與部分先進製程 |
| ArF 雷射（DUV） | 193 nm | 目前仍是最常用的光源 |
| EUV（極紫外光） | 13.5 nm | 先進製程最關鍵的幾層 |

193 nm 用了很多年，產業在這期間也發展出各種技巧繼續往下縮：

- **浸潤式微影**：在鏡頭和晶圓之間加一層水。水的折射率比空氣高，等於把 NA 放大了一截，解析度也跟著提升。代價是水會帶氣泡、會留下水痕，所以機台要處理好水流與乾燥。
- **OPC（光學鄰近效應修正）**：光通過極小的圖形時會變形，角落會被磨圓、線寬會被拉動。所以故意把光罩上的圖形畫歪，讓它印出來剛好正確。
- **相位移光罩（PSM）**：讓相鄰的透光區光相位相反，邊緣互相抵消，圖形對比更高。
- **多重曝光**：一次印不出來，就拆成兩次或更多次來做，代價是步驟和成本都增加。

> [!NOTE]
> **📖 名詞｜多重曝光（Multiple Patterning）**
>
> - **定義**：把一層圖形拆成兩次以上的微影與蝕刻來完成，突破單次曝光的解析度限制。
> - **現場用法**：常見的有 **LELE**（微影—蝕刻—微影—蝕刻）和 **SADP / SAQP**（用側壁沉積把間距減半再減半）。工程師常說「這層是 double patterning」或「這層走 SAQP」。
> - **相關名詞**：間距、自對準、對準誤差
> - **常見混淆**：多重曝光不是「曝光兩次同一張圖」，而是把一張圖拆成兩張互相咬合的圖；兩次之間的對準誤差會直接變成圖形的不均勻。

多重曝光最貴的不是設備，是**對準**。兩次曝光的圖形要咬合在同一個位置，只要有一點偏移，印出來的線就會一條寬一條窄。這種週期性的寬窄變化在後段很難補救，通常只能靠量測挑出來。

---

## EUV：最先進的微影

EUV 的波長只有 13.5 nm，可以印出極細的圖形，但它非常難做：空氣和玻璃都會吸收 EUV，所以整台機器的光路必須在真空中，而且不能用透鏡，只能用特殊的反射鏡。EUV 從研究到量產花了二十多年。

EUV 的幾個關鍵設計，都是被「光會被吸收」這件事逼出來的：

- **光源不是燈，是電漿**：用高功率雷射打在飛行的錫滴上，把錫加熱成電漿，電漿發出 13.5 nm 的光。整個過程每秒發生數萬次。
- **鏡子是多層膜**：每一片反射鏡由幾十層奈米厚的材料交替疊成，靠布拉格反射把 EUV 反射出去。一片鏡子的反射率大約七成，而光路裡有十幾片鏡子——這代表一開始的光，最後只剩一小部分能到達晶圓。
- **光罩也是反射式的**：因為光不能穿過去，光罩必須做成反射鏡，光打上去再反射回來。
- **整個光路在真空裡**：任何殘留氣體都會吸收 EUV，所以機台要先抽真空。

也因為這些限制，EUV 機台非常耗電（單台用電量是傳統曝光機的好幾倍）、非常貴（一台的價格以億美元計），產能也比 DUV 低。所以一個產品不是每層都用 EUV——只有最關鍵的幾層才用，其他層仍然用 DUV 以控制成本。

> [!NOTE]
> **📖 名詞｜EUV（Extreme Ultraviolet，極紫外光微影）**
>
> - **定義**：使用 13.5 nm 波長光源的微影技術，最先進製程的關鍵層都依賴它。
> - **現場用法**：「這層是 EUV 層」代表這層圖形最細、成本最高。
> - **相關名詞**：DUV（深紫外光，指 248 nm 和 193 nm 的光源）、反射式光罩、多層膜鏡
> - **常見混淆**：一個產品並不是每層都用 EUV，只有最關鍵的幾層才用，其他層仍然用 DUV 以控制成本。

> [!TIP]
> **🔧 Know-how｜EUV 的光阻比 DUV 薄很多**
>
> - **情境**：同一片晶圓，EUV 層和 DUV 層的光阻厚度不一樣。
> - **做法**：EUV 層的光阻通常只有幾十奈米厚，比 DUV 層薄一大截。
> - **為什麼**：EUV 的光穿透力差，光阻太厚，光到不了底部，圖形會上寬下窄（俗稱「腳跟」）。而且 EUV 的景深極淺，膜越厚越難對焦。
> - **沒做會怎樣**：圖形側壁變成斜坡或倒角，接下來的蝕刻會把這個形狀原封不動複製到材料裡。
> - **相關章節**：[第 6 章 蝕刻](../../2-process-modules/06-etching/README.md)

---

## 對準：每一層都要對得剛好

電路一層疊一層，例如金屬線必須準確接到下面的接觸點。如果某一層偏掉了，上下層就接不起來，電路會斷路或短路。

在先進製程中，層與層之間容許的對準誤差只有幾奈米，大約是幾十個原子的寬度。

這個容許誤差不是一個數字，而是一份**預算表**。工程師會把預算拆給各個來源，每一項各自控管：

| 誤差來源 | 來源說明 |
|---|---|
| 曝光機本身 | 鏡頭畸變、平台定位誤差 |
| 光罩 | 圖形在光罩上的位置誤差、光罩受熱變形 |
| 晶圓 | 晶圓翹曲、前次製程造成的應力 |
| 量測 | 對準記號本身被前次製程磨壞或蓋住 |

這也是為什麼「機台匹配（matching）」在晶圓廠裡是件大事：同一層圖形如果換到另一台曝光機做，兩台的誤差特性不一樣，疊起來就可能超規。所以工廠會盡量讓同一層固定在同一台機器上做。

> [!NOTE]
> **📖 名詞｜CD 與 Overlay**
>
> - **定義**：CD（Critical Dimension，關鍵尺寸）是圖形最需要控制的尺寸，例如線寬；Overlay 是這一層和前一層的對準誤差。
> - **現場用法**：「CD 偏大 2 nm」「Overlay 往 X 方向偏」，這是微影工程師最常講的兩個詞。
> - **相關名詞**：ADI、對準記號、機台匹配
> - **常見混淆**：CD 不等於製程節點的「幾奈米」，見[第 14 章](../../3-integration/14-process-nodes/README.md)。

---

## 一層微影要花多少錢、多久

微影的成本可以拆成三塊，這三塊的比例會隨著節點變化：

| 成本項目 | 內容 | 特性 |
|---|---|---|
| 設備折舊 | 曝光機、塗佈顯影機的攤提 | 固定成本，開不開機都在燒 |
| 光罩 | 每一層一片，先進節點一整套可以到千萬美元級 | 前期一次投入，量越大越划算 |
| 材料與工時 | 光阻、顯影液、電力、人力 | 變動成本，和片數成正比 |

對先進節點來說，**光罩成本**是一個容易被忽略的門檻：一套完整光罩的價格，可以讓小量生產變得完全不合理。這也是為什麼很多產品會選擇「用成熟製程做」，或把多個小晶片拆開、用先進封裝組起來——見[第 21 章](../../5-backend/21-advanced-packaging/README.md)。

速度方面，一片晶圓要曝光幾十次到上百次，每一次都要對準、曝光、移動。所以曝光機的**產能（每小時多少片）**是整廠產出的瓶頸指標之一。先進節點的 EUV 層越多，這個瓶頸就越明顯。

---

## 要看哪些指標

微影工程師每天盯的數字，大致就是這幾類：

| 指標 | 看什麼 | 超規的後果 |
|---|---|---|
| CD | 線寬、孔徑是否在規格內 | 電晶體速度或漏電跑掉 |
| CD 均勻度 | 同一片晶圓上各點的差異 | 良率分布變成同心圓或條紋 |
| Overlay | 這一層和前一層的對準 | 上下層接不上，開路或短路 |
| 側壁角與 LER | 圖形邊緣平不平整 | 蝕刻後尺寸跑掉、雜訊變大 |
| 缺陷密度 | 每片晶圓的顆粒與圖形缺陷 | 直接吃掉良率 |

---

## 常見異常

| 異常 | 可能原因 | 結果 |
|---|---|---|
| CD 偏大或偏小 | 曝光能量偏移、曝後烤異常、光阻膜厚不對 | 線寬不合格 |
| 局部失焦 | 晶圓背面有顆粒把晶圓頂高、晶圓翹曲 | 局部圖形模糊 |
| Overlay 超規 | 機台對準誤差、晶圓變形、機台未匹配 | 上下層接不上 |
| 光阻缺陷 | 塗佈時有氣泡或顆粒、顯影液污染 | 圖形缺損 |
| 圖形上寬下窄（腳跟） | 光阻太厚、曝光不足、顯影過度 | 蝕刻後尺寸失控 |
| 顯影不乾淨（殘渣） | 顯影時間不足、顯影液老化 | 該去掉的地方沒去掉，後面蝕刻被擋住 |
| 水痕 | 浸潤式微影乾燥不完全 | 局部缺陷，通常整片受影響 |

> [!TIP]
> **🔧 Know-how｜為什麼微影區是黃色的？**
>
> - **情境**：第一次進晶圓廠的人，常會注意到微影區的燈光是黃色的。
> - **做法**：微影區的照明會濾掉短波長的光，只留下黃光。
> - **為什麼**：光阻對紫外光和藍光敏感，一般白光就足以讓它起反應，黃光則幾乎不會。
> - **沒做會怎樣**：還沒曝光的光阻被環境光照到，圖形品質會變差。
> - **相關章節**：[第 1 章 晶圓廠如何運作](../../0-before-you-start/01-how-a-fab-works/README.md)

---

## 本章重點

1. 微影負責在晶圓上定義圖形，每一層電路都要經過一次，是先進製程裡次數最多、最貴的一站。
2. 解析度由波長、鏡頭孔徑和製程因子共同決定，而解析度和景深是互相拉扯的。
3. 流程包括表面處理、塗佈、軟烤、曝光、曝後烤、顯影和檢查，不只是曝光一個動作。
4. 波長越短能印的圖形越細，193 nm 靠浸潤式、OPC 與多重曝光撐了很多年，最先進的是 EUV。
5. CD 看尺寸、Overlay 看對準，是微影最重要的兩個指標；微影也是唯一可以重來的關卡。

---

## 延伸閱讀

- Peter Van Zant，《Microchip Fabrication》，微影相關章節
- James D. Plummer、Michael D. Deal、Peter B. Griffin，《Silicon VLSI Technology》，微影章節
- Chris Mack，《Fundamental Principles of Optical Lithography》
- Harry J. Levinson，《Principles of Lithography》

---

[← 上一章：第 3 章 從沙子到晶圓](../../1-fundamentals/03-sand-to-wafer/README.md) ｜ [目錄](../../README.md) ｜ [下一章：第 5 章 薄膜 →](../../2-process-modules/05-thin-films/README.md)
