Repository: Icstick/Semiconductor_Manufacturing_Introduction

<div align="center">

# 半導體製造概論<br>Introduction to Semiconductor Manufacturing

## [English](en/README.md) ｜ [繁體中文](zh-TW/README.md) ｜ [简体中文](zh-CN/README.md) ｜ [日本語](ja/README.md) ｜ [한국어](ko/README.md)
</div>

An open, beginner-friendly book that follows one silicon wafer from sand, through the fab, test and packaging, until it becomes a chip. There are no formulas, but every chapter explains the mechanism behind the step, gives you the order of magnitude to hold on to, tells you what goes wrong when it is done badly, and shows how each step is coupled to the one before and after it. Term boxes and know-how boxes sit in every chapter. No background in semiconductor physics is needed.

---

## Contents · 目錄 · 目次 · 목차

### Part 0: Before You Start · 第 0 部 開始之前 · 第 0 部 はじめる前に · 제0부 시작하기 전에

| 章 | English | 繁體中文 | 简体中文 | 日本語 | 한국어 |
| :---:|---|---|---|---|---|
| 0 | [The Big Picture](en/0-before-you-start/00-overview/README.md) | [半導體製造全景](zh-TW/0-before-you-start/00-overview/README.md) | [半导体制造全景](zh-CN/0-before-you-start/00-overview/README.md) | [半導体製造の全体像](ja/0-before-you-start/00-overview/README.md) | [반도체 제조의 전체 그림](ko/0-before-you-start/00-overview/README.md) |
| 1 | [How a Fab Works](en/0-before-you-start/01-how-a-fab-works/README.md) | [晶圓廠如何運作](zh-TW/0-before-you-start/01-how-a-fab-works/README.md) | [晶圆厂如何运行](zh-CN/0-before-you-start/01-how-a-fab-works/README.md) | [ファブの仕組み](ja/0-before-you-start/01-how-a-fab-works/README.md) | [팹은 어떻게 돌아가는가](ko/0-before-you-start/01-how-a-fab-works/README.md) |

# 第 5 章　薄膜：一層一層鋪上材料

> 📍 **晶圓位置**
>
> - 前一站：清洗，晶圓表面已經處理乾淨
> - **本章：薄膜沉積，在晶圓表面鋪上一層新材料**
> - 下一站：微影，在這層材料上定義圖形

---

## 為什麼需要薄膜

晶片是由許多層不同的材料疊起來的，每一層都是一層**薄膜**，厚度從幾個原子到幾微米不等。一個先進產品從頭做到尾，要沉積數十層到上百層；把這些厚度全部疊起來，也不過十幾微米，還不到一根頭髮的十分之一。

這些薄膜各有用途：

- **絕緣**：例如氧化矽、氮化矽，把導線和元件隔開
- **導電**：例如金屬和多晶矽，用來傳遞訊號
- **輔助製程**：例如硬遮罩、蝕刻停止層，幫助後續步驟做得更準

可以把薄膜想像成在蛋糕上一層一層抹上不同的餡料，只是每一層的厚度都要精準到奈米，甚至原子等級。

但薄膜和「抹上去」有一個關鍵差別：抹上去的東西只是貼在表面，薄膜必須和底下的材料長在一起。

它要附著得住、不能有針孔、內部不能有太大的應力；否則後面每一道加熱、每一道清洗，都可能把它掀起來。能同時滿足附著、均勻、純度的沉積方法不多，所以整個模組只有幾個家族。

鋪薄膜的方法有好幾種，各有適合的材料和場合。

---

## 原理：薄膜是長上去的，不是貼上去的

不管用哪一種方法，薄膜的形成都可以拆成四步：

1. **送到表面**：氣體流進腔體，擴散到晶圓附近。
2. **吸附**：分子黏在表面上，附著力決定後面長不長得起來。
3. **表面反應或遷移**：分子在表面跑動、找到能量最低的位置停下來，或和底下的材料反應生成新物質。
4. **帶走副產物**：反應完的廢氣要抽走，否則會回頭污染正在生長的薄膜。

這四步裡最慢的那一步，決定整片的沉積速率，也決定薄膜長成什麼形狀。

如果最慢的是**表面反應**，氣體有充裕的時間鑽進溝槽深處，頂部、側壁、底部的厚度就會接近，這種薄膜叫**保形**（conformal）。低壓爐管和 ALD 都屬於這一類。

如果最慢的是**供應**，氣體來不及送到深處，頂部會先長厚、開口先被夾住，底部反而薄。PVD 和常壓 CVD 常常是這一類。

容易搞反的是：均勻不是「機台調得好」，而是「速率由誰決定」的結果。

工程師真正能動的，是把瓶頸從供應端推到反應端——降壓、升溫、稀釋、轉晶圓。

能量從哪裡來，則是第二個分水嶺。高溫給分子足夠的能量在表面跑動，長出來的膜緻密、雜質少，但溫度常常逼近一千度；電漿用帶電粒子把氣體打斷，四百度以下就能長膜，代價是膜裡夾著氫、密度差一點；動能則是把原子直接砸過來，什麼材料都能濺，但附著只能靠撞擊。

---

## 熱氧化：讓矽自己長出氧化層

把晶圓放進高溫的**爐管**中，通入氧氣或水蒸氣，矽表面就會和氧反應，長出一層二氧化矽。

- **乾式氧化**：使用氧氣，生長慢，但品質非常好。
- **濕式氧化**：使用水蒸氣，生長快，適合需要較厚氧化層的地方。

熱氧化和其他方法最大的不同，是**氧化層是「吃掉」一部分矽長出來的**。

氧化矽的體積比矽大，所以長出來的膜大約有一半在原本的表面之上，另一半在原本的表面之下——界面是往矽裡面推的，不是在矽上面堆的。

這件事有兩個後果。第一，氧化層和矽之間的界面非常乾淨，沒有「貼上去」的附著問題；第二，氧化會消耗矽，做薄氧化層的時候，被吃掉的那一層厚度不能忽略。

氧化速率還有一個很特別的行為：**越厚長得越慢**。薄的時候由表面的化學反應決定，長得很快；厚了以後，氧氣必須穿過已經長好的氧化層才到得了界面，速率改由擴散決定，越來越慢。

換句話說，「長兩倍厚」需要的時間遠超過兩倍。

濕式氧化比乾式快上不少，因為水分子比氧分子容易穿過氧化層；但乾式長出來的膜密度高、耐電壓好，所以閘極那一層非用乾式不可。

這是薄膜模組典型的取捨：快的犧牲品質，好的犧牲產能。

爐管屬於批次式機台，一次可以處理上百片晶圓，一爐跑幾個小時。好處是產能大、成本低；壞處是一旦開始就不能中途修正，整爐晶圓會一起承受同樣的熱預算。

---

## CVD：用氣體「長」出薄膜

**化學氣相沉積**（CVD）是用途最廣的薄膜方法：把幾種氣體通進腔體，讓它們在晶圓表面發生化學反應，留下固態的薄膜，反應後的廢氣則被抽走。

這有點像冬天窗戶上結霜，氣體在表面變成固體；不同的是，CVD 靠的是化學反應，而不只是單純的凝結。

依照提供反應能量的方式，常見的 CVD 有兩種：

- **LPCVD**（低壓 CVD）：靠高溫提供能量，薄膜均勻、品質好，但溫度高。
- **PECVD**（電漿輔助 CVD）：用電漿提供能量，可以在較低溫度下沉積，適合已經有金屬的晶圓，因為金屬承受不了高溫。

兩者的差別不只是溫度。LPCVD 把腔體壓力降到常壓的幾十分之一以下，氣體分子的平均自由徑變長、擴散變快，深孔裡也換得到氣，所以覆蓋比較保形，適合多晶矽、氮化矽這類要蓋在立體結構上的膜。

PECVD 靠電漿把氣體打斷成活性碎片，沉積快，但膜裡會夾氫，密度和耐蝕性差一截，通常用在金屬層之後的介電層。

> [!NOTE]
> **📖 名詞｜CVD（Chemical Vapor Deposition，化學氣相沉積）**
>
> - **定義**：讓氣體在晶圓表面發生化學反應，形成固態薄膜的方法。
> - **現場用法**：「這層氮化矽是 CVD 長的」，現場常把沉積薄膜說成「長膜」。
> - **相關名詞**：LPCVD、PECVD、ALD、磊晶
> - **常見混淆**：CVD 是一大類方法的總稱。ALD 和磊晶從原理上看也屬於 CVD 的特殊形式，但現場通常把它們當成獨立的製程來稱呼。

---

## PVD：把原子「撞」下來

**物理氣相沉積**（PVD）最常見的形式是**濺鍍**：在真空腔體中，用帶電的氬離子撞擊一塊材料（稱為**靶材**），被撞出來的原子飛到晶圓上，堆積成薄膜。

就像用撞球去撞一堆球，被撞飛的球落到晶圓上。

PVD 主要用來沉積金屬，例如鋁、鈦、氮化鈦，以及銅製程中的阻障層和晶種層，見[第 10 章](../../2-process-modules/10-metallization/README.md)。

PVD 的機制決定了它的兩個特徵。第一是**視線性**：原子從靶材直線飛出來，看得到的地方長得到、看不到的地方長不到。

想像下雨天站在屋簷下，腳邊的地是乾的——深孔的底部就是那塊乾地。

第二是**靶材利用率低**：離子只打在靶面的一小塊區域，那一塊被侵蝕得最快，其餘材料還沒用到就得換掉，實際利用率常常只有三、四成，剩下的都鍍到遮罩和腔壁上了。

工程師的補救是加熱晶圓讓落地的原子還能爬行、旋轉晶圓把入射角攤開、加偏壓把離子拉得更垂直。但深寬比一高，PVD 終究會蓋不到底——後面的金屬化為什麼愈來愈依賴 CVD 和 ALD，原因就在這裡。

---

## ALD：一次只鋪一層原子

**原子層沉積**（ALD）把兩種反應氣體輪流通入：第一種氣體會在表面鋪滿一層後就自動停止，抽乾淨後再通第二種氣體與它反應。每一輪只長出大約一層原子厚的薄膜。

這就像鋪磁磚，一次鋪一層，鋪滿了就自然停下來。

ALD 的薄膜極度均勻，連深孔的側壁和底部都能鋪得一樣厚，但速度很慢，所以只用在需要極薄、極精準的地方，例如先進電晶體的閘極絕緣層。

「鋪滿就停」在機制上叫**自限制**（self-limiting）：表面上能抓住分子的位置就那麼多，抓滿了，再多的氣體也接不上去，多餘的會被抽走。

厚度因此不是靠時間控制，而是靠**循環次數**控制——這跟 CVD 靠時間、靠流量完全不同，也是它這麼準的原因。

代價有兩個。一個是慢：一個循環只長零點幾奈米，做十奈米要上百個循環，每個循環還要抽氣、吹淨，一片幾十分鐘跑不掉。

另一個代價是貴：前驅物是特殊設計的分子，用量極少、單價極高，有些還怕水氣，管路要加熱保溫。

它只出現在「非它不可」的地方：閘極絕緣層、高深寬比的阻障層、間隙壁。

---

File: zh-TW/2-process-modules/05-thin-films/README.md
# 第 5 章　薄膜：一層一層鋪上材料

> 📍 **晶圓位置**
>
> - 前一站：清洗，晶圓表面已經處理乾淨
> - **本章：薄膜沉積，在晶圓表面鋪上一層新材料**
> - 下一站：微影，在這層材料上定義圖形

---

## 為什麼需要薄膜

晶片是由許多層不同的材料疊起來的，每一層都是一層**薄膜**，厚度從幾個原子到幾微米不等。一個先進產品從頭做到尾，要沉積數十層到上百層；把這些厚度全部疊起來，也不過十幾微米，還不到一根頭髮的十分之一。

這些薄膜各有用途：

- **絕緣**：例如氧化矽、氮化矽，把導線和元件隔開
- **導電**：例如金屬和多晶矽，用來傳遞訊號
- **輔助製程**：例如硬遮罩、蝕刻停止層，幫助後續步驟做得更準

可以把薄膜想像成在蛋糕上一層一層抹上不同的餡料，只是每一層的厚度都要精準到奈米，甚至原子等級。

但薄膜和「抹上去」有一個關鍵差別：抹上去的東西只是貼在表面，薄膜必須和底下的材料長在一起。

它要附著得住、不能有針孔、內部不能有太大的應力；否則後面每一道加熱、每一道清洗，都可能把它掀起來。能同時滿足附著、均勻、純度的沉積方法不多，所以整個模組只有幾個家族。

鋪薄膜的方法有好幾種，各有適合的材料和場合。

---

## 原理：薄膜是長上去的，不是貼上去的

不管用哪一種方法，薄膜的形成都可以拆成四步：

1. **送到表面**：氣體流進腔體，擴散到晶圓附近。
2. **吸附**：分子黏在表面上，附著力決定後面長不長得起來。
3. **表面反應或遷移**：分子在表面跑動、找到能量最低的位置停下來，或和底下的材料反應生成新物質。
4. **帶走副產物**：反應完的廢氣要抽走，否則會回頭污染正在生長的薄膜。

這四步裡最慢的那一步，決定整片的沉積速率，也決定薄膜長成什麼形狀。

如果最慢的是**表面反應**，氣體有充裕的時間鑽進溝槽深處，頂部、側壁、底部的厚度就會接近，這種薄膜叫**保形**（conformal）。低壓爐管和 ALD 都屬於這一類。

如果最慢的是**供應**，氣體來不及送到深處，頂部會先長厚、開口先被夾住，底部反而薄。PVD 和常壓 CVD 常常是這一類。

容易搞反的是：均勻不是「機台調得好」，而是「速率由誰決定」的結果。

工程師真正能動的，是把瓶頸從供應端推到反應端——降壓、升溫、稀釋、轉晶圓。

能量從哪裡來，則是第二個分水嶺。高溫給分子足夠的能量在表面跑動，長出來的膜緻密、雜質少，但溫度常常逼近一千度；電漿用帶電粒子把氣體打斷，四百度以下就能長膜，代價是膜裡夾著氫、密度差一點；動能則是把原子直接砸過來，什麼材料都能濺，但附著只能靠撞擊。

---

## 熱氧化：讓矽自己長出氧化層

把晶圓放進高溫的**爐管**中，通入氧氣或水蒸氣，矽表面就會和氧反應，長出一層二氧化矽。

- **乾式氧化**：使用氧氣，生長慢，但品質非常好。
- **濕式氧化**：使用水蒸氣，生長快，適合需要較厚氧化層的地方。

熱氧化和其他方法最大的不同，是**氧化層是「吃掉」一部分矽長出來的**。

氧化矽的體積比矽大，所以長出來的膜大約有一半在原本的表面之上，另一半在原本的表面之下——界面是往矽裡面推的，不是在矽上面堆的。

這件事有兩個後果。第一，氧化層和矽之間的界面非常乾淨，沒有「貼上去」的附著問題；第二，氧化會消耗矽，做薄氧化層的時候，被吃掉的那一層厚度不能忽略。

氧化速率還有一個很特別的行為：**越厚長得越慢**。薄的時候由表面的化學反應決定，長得很快；厚了以後，氧氣必須穿過已經長好的氧化層才到得了界面，速率改由擴散決定，越來越慢。

換句話說，「長兩倍厚」需要的時間遠超過兩倍。

濕式氧化比乾式快上不少，因為水分子比氧分子容易穿過氧化層；但乾式長出來的膜密度高、耐電壓好，所以閘極那一層非用乾式不可。

這是薄膜模組典型的取捨：快的犧牲品質，好的犧牲產能。

爐管屬於批次式機台，一次可以處理上百片晶圓，一爐跑幾個小時。好處是產能大、成本低；壞處是一旦開始就不能中途修正，整爐晶圓會一起承受同樣的熱預算。

---

## CVD：用氣體「長」出薄膜

**化學氣相沉積**（CVD）是用途最廣的薄膜方法：把幾種氣體通進腔體，讓它們在晶圓表面發生化學反應，留下固態的薄膜，反應後的廢氣則被抽走。

這有點像冬天窗戶上結霜，氣體在表面變成固體；不同的是，CVD 靠的是化學反應，而不只是單純的凝結。

依照提供反應能量的方式，常見的 CVD 有兩種：

- **LPCVD**（低壓 CVD）：靠高溫提供能量，薄膜均勻、品質好，但溫度高。
- **PECVD**（電漿輔助 CVD）：用電漿提供能量，可以在較低溫度下沉積，適合已經有金屬的晶圓，因為金屬承受不了高溫。

兩者的差別不只是溫度。LPCVD 把腔體壓力降到常壓的幾十分之一以下，氣體分子的平均自由徑變長、擴散變快，深孔裡也換得到氣，所以覆蓋比較保形，適合多晶矽、氮化矽這類要蓋在立體結構上的膜。

PECVD 靠電漿把氣體打斷成活性碎片，沉積快，但膜裡會夾氫，密度和耐蝕性差一截，通常用在金屬層之後的介電層。

> [!NOTE]
> **📖 名詞｜CVD（Chemical Vapor Deposition，化學氣相沉積）**
>
> - **定義**：讓氣體在晶圓表面發生化學反應，形成固態薄膜的方法。
> - **現場用法**：「這層氮化矽是 CVD 長的」，現場常把沉積薄膜說成「長膜」。
> - **相關名詞**：LPCVD、PECVD、ALD、磊晶
> - **常見混淆**：CVD 是一大類方法的總稱。ALD 和磊晶從原理上看也屬於 CVD 的特殊形式，但現場通常把它們當成獨立的製程來稱呼。

---

## PVD：把原子「撞」下來

**物理氣相沉積**（PVD）最常見的形式是**濺鍍**：在真空腔體中，用帶電的氬離子撞擊一塊材料（稱為**靶材**），被撞出來的原子飛到晶圓上，堆積成薄膜。

就像用撞球去撞一堆球，被撞飛的球落到晶圓上。

PVD 主要用來沉積金屬，例如鋁、鈦、氮化鈦，以及銅製程中的阻障層和晶種層，見[第 10 章](../../2-process-modules/10-metallization/README.md)。

PVD 的機制決定了它的兩個特徵。第一是**視線性**：原子從靶材直線飛出來，看得到的地方長得到、看不到的地方長不到。

想像下雨天站在屋簷下，腳邊的地是乾的——深孔的底部就是那塊乾地。

第二是**靶材利用率低**：離子只打在靶面的一小塊區域，那一塊被侵蝕得最快，其餘材料還沒用到就得換掉，實際利用率常常只有三、四成，剩下的都鍍到遮罩和腔壁上了。

工程師的補救是加熱晶圓讓落地的原子還能爬行、旋轉晶圓把入射角攤開、加偏壓把離子拉得更垂直。但深寬比一高，PVD 終究會蓋不到底——後面的金屬化為什麼愈來愈依賴 CVD 和 ALD，原因就在這裡。

---

## ALD：一次只鋪一層原子

**原子層沉積**（ALD）把兩種反應氣體輪流通入：第一種氣體會在表面鋪滿一層後就自動停止，抽乾淨後再通第二種氣體與它反應。每一輪只長出大約一層原子厚的薄膜。

這就像鋪磁磚，一次鋪一層，鋪滿了就自然停下來。

ALD 的薄膜極度均勻，連深孔的側壁和底部都能鋪得一樣厚，但速度很慢，所以只用在需要極薄、極精準的地方，例如先進電晶體的閘極絕緣層。

「鋪滿就停」在機制上叫**自限制**（self-limiting）：表面上能抓住分子的位置就那麼多，抓滿了，再多的氣體也接不上去，多餘的會被抽走。

厚度因此不是靠時間控制，而是靠**循環次數**控制——這跟 CVD 靠時間、靠流量完全不同，也是它這麼準的原因。

代價有兩個。一個是慢：一個循環只長零點幾奈米，做十奈米要上百個循環，每個循環還要抽氣、吹淨，一片幾十分鐘跑不掉。

另一個代價是貴：前驅物是特殊設計的分子，用量極少、單價極高，有些還怕水氣，管路要加熱保溫。

它只出現在「非它不可」的地方：閘極絕緣層、高深寬比的阻障層、間隙壁。

---

## 磊晶：長出延續晶格的單晶

**磊晶**是一種特殊的 CVD，新長出的薄膜會延續底下晶圓的原子排列，成為單晶。磊晶除了用來做磊晶晶圓，也用在先進電晶體中，例如交替堆疊的矽與矽鍺層，見[第 12 章](../../3-integration/12-advanced-transistors/README.md)。

為什麼要費這個力氣？因為多晶或非晶的膜，電子在裡面跑不動。閘極底下、源極汲極裡，載子要走的是單晶通道；那裡的矽如果是亂的，遷移率就掉下來，電晶體的速度也跟著掉。

磊晶通常在很高的溫度下進行，速率慢，而且對底下的表面極度挑剔：有一點原生氧化層、有一點顆粒，長出來就是缺陷。

所以磊晶前通常要先去一層原生氧化層，並在極短的時間內進機台——這和熱氧化前的等待時間是同一個道理。

現代的磊晶還會刻意「長不一樣的材料」：在矽上長矽鍺，原子大小不同，長出來的膜會被撐開或壓縮，這種**應變**（strain）會改變載子的行為，是先進電晶體用來提升速度的手段之一。

| 方法 | 原理 | 典型用途 | 特點 |
|---|---|---|---|
| 熱氧化 | 矽和氧反應 | 高品質氧化層 | 品質好，需要高溫 |
| CVD | 氣體在表面反應 | 氧化矽、氮化矽、多晶矽、鎢 | 用途最廣 |
| PVD | 撞出靶材的原子 | 金屬、阻障層 | 適合金屬，深孔較難覆蓋 |
| ALD | 一次一層原子 | 極薄膜、閘極絕緣層 | 最均勻，但速度慢 |
| 磊晶 | 延續晶格生長 | 磊晶矽、矽鍺 | 可以長出單晶 |

<!-- 圖：四種沉積方式的示意對照（熱氧化、CVD、PVD、ALD） -->

---

## 一層薄膜要花多少錢、多久

沉積的成本結構和微影很不一樣：微影貴在設備，薄膜貴在**時間和材料**——真正拉開差距的是「一片要待在腔體裡多久」，以及「多少材料真的留在晶圓上」。

| 方法 | 型態 | 一片大約多久 | 主要成本 | 適合 |
|---|---|---|---|---|
| 熱氧化 | 批次，一爐上百片 | 一爐數小時 | 氣體、電力、爐管折舊 | 高品質氧化層 |
| LPCVD | 批次 | 一爐數小時 | 氣體、爐管折舊 | 多晶矽、氮化矽 |
| PECVD | 單片或小批次 | 一片數分鐘 | 電力、氣體、腔體零件 | 金屬層後的介電層 |
| PVD | 單片 | 一片數十秒到數分鐘 | 靶材、腔體零件 | 金屬、阻障層 |
| ALD | 單片 | 一片數十分鐘到一小時 | 前驅物 | 極薄膜、高深寬比 |
| 磊晶 | 單片 | 一片數分鐘 | 氣體、高溫電力 | 單晶層 |

批次和單片是兩種完全不同的算盤。

批次機台一次上百片，攤到每片上的折舊和工時很低，但溫度高、週期長，而且一爐出錯就是上百片一起錯；單片機台可以即時修正，產能卻被「一片多久」鎖死。

材料那一頭更值得看。PVD 的靶材只有三、四成真的變成薄膜，其餘都鍍在遮罩和腔壁上，所以靶材成本要按「用了多少片」而不是「長了多少膜」來算。

ALD 的前驅物用量極少，單價高，吹淨的氣體和抽氣的時間也都是成本。CVD 的氣體相對便宜，可是有些有毒、易燃，或者暖化潛勢極高，廢氣必須先處理才能排放。

還有一項容易被忽略：**保養**。堆在晶圓上的材料同時也堆在腔體內壁和遮罩上，堆到一定厚度就剝落成顆粒，所以每隔幾百片要停下來清一次。停機不生產，但折舊照算。

---

## 薄膜要看哪些指標

- **膜厚**：厚度是否符合目標。
- **均勻度**：同一片晶圓不同位置、不同晶圓之間的厚度是否一致。
- **階梯覆蓋**：在高低不平的表面上，薄膜能不能均勻地蓋住。
- **應力**：薄膜內部的拉扯力量，太大會讓晶圓翹曲或薄膜剝落。
- **微粒**：沉積過程中有沒有帶進顆粒。

這五項每一項都會往下游傳，而且傳的方式不一樣：

| 指標 | 看什麼 | 超規之後誰受害 |
|---|---|---|
| 膜厚 | 平均厚度是否落在目標附近 | 蝕刻時間算錯，挖穿下層或挖不到底 |
| 均勻度 | 同一片各點、片與片之間的差異 | 蝕刻後線寬分布、晶粒電性分布 |
| 階梯覆蓋 | 頂部、側壁、底部的厚度是否一致 | 深孔留下空洞，後面的金屬填不進去 |
| 應力 | 膜是往內拉還是往外推 | 晶圓翹曲，微影失焦、膜剝落成微粒 |
| 微粒與針孔 | 每片顆粒數、膜有沒有穿孔 | 微影被遮住、蝕刻被擋住、絕緣失效 |

> [!NOTE]
> **📖 名詞｜階梯覆蓋（Step Coverage）**
>
> - **定義**：在有溝槽或孔洞的表面上，薄膜在頂部、側壁和底部的厚度是否一致。
> - **現場用法**：「這個孔的覆蓋不好，底部太薄。」
> - **相關名詞**：保形性（Conformality）、深寬比、空洞（Void）
> - **常見混淆**：覆蓋均勻不一定是好事。要把窄溝填滿時，如果側壁同時長厚，開口可能先被封住，裡面就留下空洞，所以填溝時反而希望從底部往上長。

> [!NOTE]
> **📖 名詞｜薄膜應力（Film Stress）**
>
> - **定義**：薄膜想要收縮或膨脹，卻被底下的晶圓拉住，於是在膜裡留下的力量。
> - **現場用法**：「這層氮化矽是張應力，晶圓翹得像碗公。」張應力讓晶圓往膜的方向凹，壓應力讓它往反方向凸。
> - **相關名詞**：翹曲（Bow）、熱膨脹、附著力、剝落（Peeling）
> - **常見混淆**：應力不是「膜很硬」。硬度和應力是兩件事，硬膜也可以是零應力。

> [!TIP]
> **🔧 Know-how｜清洗完要趕快進爐管**
>
> - **情境**：晶圓完成爐前清洗，正在等待進入氧化爐管。
> - **做法**：兩站之間設定等待時間上限（Q-Time），超過時間就必須重新清洗。
> - **為什麼**：清洗後的矽表面很「新鮮」，放久了會重新長出一層原生氧化層，也會吸附空氣中的污染物。
> - **沒做會怎樣**：長出來的氧化層品質變差，影響電晶體的電性和可靠度。
> - **相關章節**：[第 9 章 清洗與污染控制](../../2-process-modules/09-cleaning/README.md)

> [!TIP]
> **🔧 Know-how｜爐管一次決定上百片晶圓的命運**
>
> - **情境**：爐管一次處理好幾批晶圓，一跑就是好幾個小時。
> - **做法**：進爐前，系統會檢查同一爐的晶圓是否都在相同步驟、使用相同的 Recipe；爐內也會放幾片控片，事後量測膜厚，確認這一爐的結果。
> - **為什麼**：批次式機台一旦開始就無法中途修正，而且薄膜沉積通常無法重做。
> - **沒做會怎樣**：只要一個設定出錯，同一爐的好幾批晶圓會同時受影響。
> - **相關章節**：[第 23 章 工廠如何被系統管理](../../6-beyond-the-fab/23-fab-systems/README.md)

薄膜和鄰站的關係，比表面上看起來緊得多。厚度決定蝕刻要挖多久；膜面的反射率決定微影曝光時有多少光被反射回光阻，反射多一點，線寬就多擺一點；應力決定晶圓平不平，而微影的景深只有幾十奈米，翹一點就失焦；膜夠不夠硬，決定它能不能當蝕刻的遮罩；膜沉得多厚，決定 CMP 要磨掉多少。

反過來也一樣：前一站沒洗乾淨，薄膜就長不牢；前一段蝕刻留下殘留，薄膜就長出缺陷。

所以薄膜工程師很少只看自己的數據——一片膜量起來合格，到了微影或蝕刻才出事，這種情況並不少見；出問題的不是厚度，而是厚度底下的東西。

---

## 常見異常

| 異常 | 可能原因 | 結果 |
|---|---|---|
| 膜厚偏厚或偏薄 | 溫度、時間或氣體流量偏移 | 影響電性與後續蝕刻 |
| 均勻度差 | 腔體內的氣流或溫度分佈不均 | 晶圓不同位置的晶粒表現不同 |
| 微粒 | 腔體內壁的沉積物剝落 | 缺陷、良率下降 |
| 薄膜剝落或龜裂 | 應力太大、附著力不足 | 結構損壞 |
| 空洞 | 填溝時開口先被封住 | 斷路或可靠度問題 |
| 針孔與漏電 | 膜太薄、顆粒污染、成長不均 | 絕緣失效、閘極漏電 |
| 膜質疏鬆 | 溫度太低、沉積太快 | 蝕刻選擇比下降、阻障失效 |
| 晶圓翹曲 | 膜應力太大、厚度不均 | 微影失焦、搬運異常 |

---

## 本章重點

1. 晶片由許多層薄膜組成，分別負責絕緣、導電和輔助製程。
2. 薄膜的形成分成輸送、吸附、表面反應、排氣四步，最慢的一步決定速率，也決定它是保形還是往開口堆。
3. 熱氧化讓矽直接長出高品質氧化層，氧化層大約一半長進矽裡；CVD 用氣體反應沉積各種材料。
4. PVD 適合沉積金屬但深孔難蓋；ALD 一次一層原子，最均勻但最慢、最貴；磊晶則能長出單晶。
5. 膜厚、均勻度、階梯覆蓋、應力和微粒，每一項都會傳到蝕刻、微影和 CMP。

---

## 延伸閱讀

- Peter Van Zant，《Microchip Fabrication》，氧化與沉積相關章節
- Hong Xiao，《Introduction to Semiconductor Manufacturing Technology》，CVD 與 PVD 章節
- James D. Plummer、Michael D. Deal、Peter B. Griffin，《Silicon VLSI Technology》，氧化與薄膜沉積章節

---

[← 上一章：第 4 章 微影](../../2-process-modules/04-lithography/README.md) ｜ [目錄](../../README.md) ｜ [下一章：第 6 章 蝕刻 →](../../2-process-modules/06-etching/README.md)
