Repository: Icstick/Semiconductor_Manufacturing_Introduction

<div align="center">

# 半導體製造概論<br>Introduction to Semiconductor Manufacturing

## [English](en/README.md) ｜ [繁體中文](zh-TW/README.md) ｜ [简体中文](zh-CN/README.md) ｜ [日本語](ja/README.md) ｜ [한국어](ko/README.md)
</div>

An open, beginner-friendly book that follows one silicon wafer from sand, through the fab, test and packaging, until it becomes a chip. There are no formulas, but every chapter explains the mechanism behind the step, gives you the order of magnitude to hold on to, tells you what goes wrong when it is done badly, and shows how each step is coupled to the one before and after it. Term boxes and know-how boxes sit in every chapter. No background in semiconductor physics is needed.

---

## Contents · 目錄 · 目次 · 목차

### Part 0: Before You Start · 第 0 部 開始之前 · 第 0 部 はじめる前に · 제0부 시작하기 전에

| 章 | English | 繁體中文 | 简体中文 | 日本語 | 한국어 |
| :---:|---|---|---|---|---|
| 0 | [The Big Picture](en/0-before-you-start/00-overview/README.md) | [半導體製造全景](zh-TW/0-before-you-start/00-overview/README.md) | [半导体制造全景](zh-CN/0-before-you-start/00-overview/README.md) | [半導体製造の全体像](ja/0-before-you-start/00-overview/README.md) | [반도체 제조의 전체 그림](ko/0-before-you-start/00-overview/README.md) |
| 1 | [How a Fab Works](en/0-before-you-start/01-how-a-fab-works/README.md) | [晶圓廠如何運作](zh-TW/0-before-you-start/01-how-a-fab-works/README.md) | [晶圆厂如何运行](zh-CN/0-before-you-start/01-how-a-fab-works/README.md) | [ファブの仕組み](ja/0-before-you-start/01-how-a-fab-works/README.md) | [팹은 어떻게 돌아가는가](ko/0-before-you-start/01-how-a-fab-works/README.md) |

# 第 15 章　量測與檢測：工廠的眼睛

> 📍 **晶圓位置**
>
> - 前一站：任何一個重要的製程步驟完成之後
> - **本章：量測與檢測，確認這一步做得對不對**
> - 下一站：合格就繼續下一站，不合格就被擋下來處理

---

## 工廠的眼睛

晶片上的結構只有幾奈米到幾十奈米，肉眼看不見。每完成一個重要步驟，工廠都要用各種機台確認：厚度對不對、線寬對不對、有沒有缺陷。

這些機台就是工廠的眼睛。它們產生的數據決定晶圓能不能往下走，也是製程控制和良率分析的基礎。

但有一件事值得多停一下：工程師其實不在晶圓旁邊。

一個先進產品要經過數百個製程站，中間沒有人有機會把晶圓拿起來看。他對這片晶圓的所有判斷——能不能放行、要不要調機台——全部來自量測與檢測吐出來的那幾個數字和那幾張圖。

所以這一站有一個別的站沒有的性質：**它不改變晶圓，但它決定晶圓的命運。**

蝕刻會挖掉材料、佈植會打進原子，量測什麼都不做；可是量測一旦錯了，整座工廠接下來的判斷就跟著錯。

這也是為什麼量測與檢測被放在品質這一篇——它是所有判斷的輸入。

---

## 量測與檢測不一樣

> [!NOTE]
> **📖 名詞｜量測與檢測（Metrology / Inspection）**
>
> - **定義**：量測是測量具體的數值，例如膜厚、線寬；檢測是在晶圓上尋找缺陷，例如微粒、刮傷、圖形異常。
> - **現場用法**：「這站只有量膜厚，沒有做缺陷掃描。」
> - **相關名詞**：CD-SEM、膜厚量測、缺陷掃描、複檢
> - **常見混淆**：現場常把兩者都籠統地叫「量測」。但量測的結果是一組數字，檢測的結果是一張標出缺陷位置的分佈圖，用途不同。

這個差別不只是「一個給數字、一個給圖」，而是兩種完全不同的數據形狀：

| 比較項目 | 量測（Metrology） | 檢測（Inspection） |
|---|---|---|
| 回答的問題 | 這個值是多少 | 有沒有、在哪裡、是什麼 |
| 產出的數據 | 一個連續數值，附帶誤差 | 一份離散的事件清單 |
| 典型的量 | 膜厚、線寬、對準、片電阻 | 微粒、刮傷、殘留、橋接、斷線 |
| 取樣方式 | 少數幾個固定位置 | 整片掃描，或抽幾個區域 |
| 下游用途 | 進管制圖、驅動自動調整 | 算缺陷密度、餵進良率模型 |
| 數據量 | 小，但每一點都要很準 | 大，大部分是雜訊 |

量測的難處在「準」：一個數字差一奈米，管制圖就會誤判。

檢測的難處在「準又不吵」：一片晶圓被標出來的候選缺陷動輒成千上萬，絕大多數無害，真正致命的可能只有幾個。**把重要的挑出來，比把全部找出來更難。**

---

## 原理：怎麼量到看不見的東西

這裡有一個容易被忽略的事實：**沒有人真的「看到」三奈米的線寬。**

光學顯微鏡的解析度受波長限制，可見光大約只能分到兩三百奈米；要看到幾十奈米以下的結構，得換成電子束。

而即使是電子束，看到的也不是一條線的寬度，而是電子打在樣品上彈出來的訊號。所有的尺寸都是從間接訊號反推的。

明白這一點，就明白量測為什麼會有那麼多「明明量了卻不準」的問題。

**膜厚：靠光的干涉。** 一層透明的薄膜，光打上去會分成兩路：一路在膜的上表面反射，一路穿進膜裡、在下表面反射再出來。

兩路光疊在一起會互相加強或抵消，取決於膜有多厚、光的波長是多少。

用寬頻的光掃一遍，看哪些波長被加強、哪些被抵消，就能反推出厚度；膜越厚，光譜上明暗交替的週期越密。

這種方法快、不接觸、不破壞，是薄膜站最常用的量法。

**線寬：靠電子束的邊緣訊號。** 電子束掃過一條線，掃到圖形的側壁時，二級電子（secondary electron）的產額會明顯升高，訊號上於是出現兩個峰。

量這兩個峰之間的距離，就是線寬。這種機台因此叫做 CD-SEM（Critical Dimension Scanning Electron Microscope，關鍵尺寸掃描式電子顯微鏡）。

**立體輪廓：靠散射光譜加模型。** 把光打在一組週期性結構上，量反射與繞射的光譜（含偏振狀態），再拿建好的模型庫比對，找出最吻合的形狀。

這種方法叫光學關鍵尺寸量測（Optical CD，OCD）。它快、不破壞、可同時給出深度與側壁角，代價是**答案好壞完全取決於模型**。

**對準：靠標記的相位差。** 微影時每一層都會埋進對準標記（通常是一組週期性的光柵），下一層曝光前，機台量上下兩層標記疊在一起的訊號，算出偏移量。

**片電阻：靠四根針。** 四根探針排成一直線壓在表面上，外側兩根送電流，內側兩根量電壓，換算出這層材料的片電阻。它是最直接的量法之一，常用來監控佈植與退火。

> [!TIP]
> **🔧 Know-how｜量到的數字是「真值＋誤差」，不是真值**
>
> - **情境**：兩台不同廠牌、不同原理的量測機台，量同一片晶圓的同一層膜厚，結果差了一點。
> - **做法**：先確認兩台的量測模型與校正狀態，再決定以哪一台為基準；跨機台比較之前，要用同一組標準片確認兩台讀數的偏差，並把偏差記錄下來。
> - **為什麼**：光學量測要靠模型反推，不同機型用的波長範圍、入射角、模型假設都不一樣。同一片晶圓在兩台機器上得到不同答案，很多時候不是機台壞了，是兩台「看的角度不同」。
> - **沒做會怎樣**：工程師把兩台機器的數據畫在同一張管制圖上，圖上會出現莫名其妙的跳動；自動調整的系統會照著這個跳動一路亂補。
> - **相關章節**：[第 17 章 製程控制](../17-process-control/README.md)

---

## 常見的量測

| 量什麼 | 怎麼量 | 常見時機 | 要注意的地方 |
|---|---|---|---|
| 膜厚 | 用光照射薄膜，分析反射光的變化 | 薄膜沉積、CMP 之後 | 多層膜疊在一起時，模型容易解不唯一 |
| 線寬（CD） | 用電子顯微鏡從上方量測，稱為 CD-SEM | 微影、蝕刻之後 | 電子束會讓光阻輕微收縮，量久了值會偏 |
| 立體輪廓 | 分析光的散射，搭配模型推算形狀，稱為 OCD | 先進結構的關鍵步驟 | 模型沒涵蓋的形狀，量出來的數字沒有意義 |
| 對準（Overlay） | 量測上下兩層的對準記號 | 微影之後 | 標記本身被前次製程磨壞時，量到的是壞掉的記號 |
| 片電阻 | 用四根探針接觸表面量測 | 佈植、退火、金屬沉積之後 | 探針會壓傷表面，通常只能量測試片或報廢片 |
| 應力與翹曲 | 量晶圓彎曲的程度 | 薄膜沉積之後 | 應力累積會讓晶圓翹曲，直接影響微影對焦 |
| 摻雜濃度分佈 | 用二次離子質譜逐層分析 | 製程開發、故障分析 | 破壞性，樣品製備耗時 |

很多量測不在真正的電路上進行，而是在晶粒之間的**切割道**上放置專門設計的量測圖形。

這樣不會碰到電路，結果也比較穩定。

但這個做法本身帶著一個先天缺陷：**量測圖形周圍的環境和真正的電路不一樣。**

一條孤立的線和一條夾在密集陣列裡的線，微影之後的線寬不會完全相同——這是所謂的鄰近效應。所以量測圖形量到的值，和電路裡真正發生的事之間，永遠隔著一層校正。

工廠會用破壞性分析或電性結果去校準這個差額。這也是為什麼量測工程師不能只看自己那張表。

---

## 缺陷檢測

缺陷檢測通常分成兩步：

1. **掃描**：用光學或電子束掃過整片晶圓。機台會比對相鄰晶粒的影像，因為每顆晶粒應該長得一模一樣，所以有差異的地方，就可能是缺陷。
2. **複檢（Review）**：用電子顯微鏡對找到的缺陷拍攝近照，判斷它是什麼種類，例如微粒、刮傷或圖形橋接。

最後會得到一張缺陷分佈圖，標出每個缺陷在晶圓上的位置和種類。

<!-- 圖：缺陷檢測流程（全片掃描 → 比對相鄰晶粒 → 標出差異 → 電子顯微鏡複檢） -->

比對式檢測的原理很簡單，難的是「像不像」這件事。

兩顆相鄰的晶粒從來沒有完全一樣過：圖形邊緣本來就有奈米級的粗糙、薄膜厚度本來就有起伏、曝光機本來就有雜訊。

所以機台一定要設一個門檻，差異超過多少才算缺陷。

File: zh-TW/4-yield-and-quality/15-metrology/README.md
# 第 15 章　量測與檢測：工廠的眼睛

> 📍 **晶圓位置**
>
> - 前一站：任何一個重要的製程步驟完成之後
> - **本章：量測與檢測，確認這一步做得對不對**
> - 下一站：合格就繼續下一站，不合格就被擋下來處理

---

## 工廠的眼睛

晶片上的結構只有幾奈米到幾十奈米，肉眼看不見。每完成一個重要步驟，工廠都要用各種機台確認：厚度對不對、線寬對不對、有沒有缺陷。

這些機台就是工廠的眼睛。它們產生的數據決定晶圓能不能往下走，也是製程控制和良率分析的基礎。

但有一件事值得多停一下：工程師其實不在晶圓旁邊。

一個先進產品要經過數百個製程站，中間沒有人有機會把晶圓拿起來看。他對這片晶圓的所有判斷——能不能放行、要不要調機台——全部來自量測與檢測吐出來的那幾個數字和那幾張圖。

所以這一站有一個別的站沒有的性質：**它不改變晶圓，但它決定晶圓的命運。**

蝕刻會挖掉材料、佈植會打進原子，量測什麼都不做；可是量測一旦錯了，整座工廠接下來的判斷就跟著錯。

這也是為什麼量測與檢測被放在品質這一篇——它是所有判斷的輸入。

---

## 量測與檢測不一樣

> [!NOTE]
> **📖 名詞｜量測與檢測（Metrology / Inspection）**
>
> - **定義**：量測是測量具體的數值，例如膜厚、線寬；檢測是在晶圓上尋找缺陷，例如微粒、刮傷、圖形異常。
> - **現場用法**：「這站只有量膜厚，沒有做缺陷掃描。」
> - **相關名詞**：CD-SEM、膜厚量測、缺陷掃描、複檢
> - **常見混淆**：現場常把兩者都籠統地叫「量測」。但量測的結果是一組數字，檢測的結果是一張標出缺陷位置的分佈圖，用途不同。

這個差別不只是「一個給數字、一個給圖」，而是兩種完全不同的數據形狀：

| 比較項目 | 量測（Metrology） | 檢測（Inspection） |
|---|---|---|
| 回答的問題 | 這個值是多少 | 有沒有、在哪裡、是什麼 |
| 產出的數據 | 一個連續數值，附帶誤差 | 一份離散的事件清單 |
| 典型的量 | 膜厚、線寬、對準、片電阻 | 微粒、刮傷、殘留、橋接、斷線 |
| 取樣方式 | 少數幾個固定位置 | 整片掃描，或抽幾個區域 |
| 下游用途 | 進管制圖、驅動自動調整 | 算缺陷密度、餵進良率模型 |
| 數據量 | 小，但每一點都要很準 | 大，大部分是雜訊 |

量測的難處在「準」：一個數字差一奈米，管制圖就會誤判。

檢測的難處在「準又不吵」：一片晶圓被標出來的候選缺陷動輒成千上萬，絕大多數無害，真正致命的可能只有幾個。**把重要的挑出來，比把全部找出來更難。**

---

## 原理：怎麼量到看不見的東西

這裡有一個容易被忽略的事實：**沒有人真的「看到」三奈米的線寬。**

光學顯微鏡的解析度受波長限制，可見光大約只能分到兩三百奈米；要看到幾十奈米以下的結構，得換成電子束。

而即使是電子束，看到的也不是一條線的寬度，而是電子打在樣品上彈出來的訊號。所有的尺寸都是從間接訊號反推的。

明白這一點，就明白量測為什麼會有那麼多「明明量了卻不準」的問題。

**膜厚：靠光的干涉。** 一層透明的薄膜，光打上去會分成兩路：一路在膜的上表面反射，一路穿進膜裡、在下表面反射再出來。

兩路光疊在一起會互相加強或抵消，取決於膜有多厚、光的波長是多少。

用寬頻的光掃一遍，看哪些波長被加強、哪些被抵消，就能反推出厚度；膜越厚，光譜上明暗交替的週期越密。

這種方法快、不接觸、不破壞，是薄膜站最常用的量法。

**線寬：靠電子束的邊緣訊號。** 電子束掃過一條線，掃到圖形的側壁時，二級電子（secondary electron）的產額會明顯升高，訊號上於是出現兩個峰。

量這兩個峰之間的距離，就是線寬。這種機台因此叫做 CD-SEM（Critical Dimension Scanning Electron Microscope，關鍵尺寸掃描式電子顯微鏡）。

**立體輪廓：靠散射光譜加模型。** 把光打在一組週期性結構上，量反射與繞射的光譜（含偏振狀態），再拿建好的模型庫比對，找出最吻合的形狀。

這種方法叫光學關鍵尺寸量測（Optical CD，OCD）。它快、不破壞、可同時給出深度與側壁角，代價是**答案好壞完全取決於模型**。

**對準：靠標記的相位差。** 微影時每一層都會埋進對準標記（通常是一組週期性的光柵），下一層曝光前，機台量上下兩層標記疊在一起的訊號，算出偏移量。

**片電阻：靠四根針。** 四根探針排成一直線壓在表面上，外側兩根送電流，內側兩根量電壓，換算出這層材料的片電阻。它是最直接的量法之一，常用來監控佈植與退火。

> [!TIP]
> **🔧 Know-how｜量到的數字是「真值＋誤差」，不是真值**
>
> - **情境**：兩台不同廠牌、不同原理的量測機台，量同一片晶圓的同一層膜厚，結果差了一點。
> - **做法**：先確認兩台的量測模型與校正狀態，再決定以哪一台為基準；跨機台比較之前，要用同一組標準片確認兩台讀數的偏差，並把偏差記錄下來。
> - **為什麼**：光學量測要靠模型反推，不同機型用的波長範圍、入射角、模型假設都不一樣。同一片晶圓在兩台機器上得到不同答案，很多時候不是機台壞了，是兩台「看的角度不同」。
> - **沒做會怎樣**：工程師把兩台機器的數據畫在同一張管制圖上，圖上會出現莫名其妙的跳動；自動調整的系統會照著這個跳動一路亂補。
> - **相關章節**：[第 17 章 製程控制](../17-process-control/README.md)

---

## 常見的量測

| 量什麼 | 怎麼量 | 常見時機 | 要注意的地方 |
|---|---|---|---|
| 膜厚 | 用光照射薄膜，分析反射光的變化 | 薄膜沉積、CMP 之後 | 多層膜疊在一起時，模型容易解不唯一 |
| 線寬（CD） | 用電子顯微鏡從上方量測，稱為 CD-SEM | 微影、蝕刻之後 | 電子束會讓光阻輕微收縮，量久了值會偏 |
| 立體輪廓 | 分析光的散射，搭配模型推算形狀，稱為 OCD | 先進結構的關鍵步驟 | 模型沒涵蓋的形狀，量出來的數字沒有意義 |
| 對準（Overlay） | 量測上下兩層的對準記號 | 微影之後 | 標記本身被前次製程磨壞時，量到的是壞掉的記號 |
| 片電阻 | 用四根探針接觸表面量測 | 佈植、退火、金屬沉積之後 | 探針會壓傷表面，通常只能量測試片或報廢片 |
| 應力與翹曲 | 量晶圓彎曲的程度 | 薄膜沉積之後 | 應力累積會讓晶圓翹曲，直接影響微影對焦 |
| 摻雜濃度分佈 | 用二次離子質譜逐層分析 | 製程開發、故障分析 | 破壞性，樣品製備耗時 |

很多量測不在真正的電路上進行，而是在晶粒之間的**切割道**上放置專門設計的量測圖形。

這樣不會碰到電路，結果也比較穩定。

但這個做法本身帶著一個先天缺陷：**量測圖形周圍的環境和真正的電路不一樣。**

一條孤立的線和一條夾在密集陣列裡的線，微影之後的線寬不會完全相同——這是所謂的鄰近效應。所以量測圖形量到的值，和電路裡真正發生的事之間，永遠隔著一層校正。

工廠會用破壞性分析或電性結果去校準這個差額。這也是為什麼量測工程師不能只看自己那張表。

---

## 缺陷檢測

缺陷檢測通常分成兩步：

1. **掃描**：用光學或電子束掃過整片晶圓。機台會比對相鄰晶粒的影像，因為每顆晶粒應該長得一模一樣，所以有差異的地方，就可能是缺陷。
2. **複檢（Review）**：用電子顯微鏡對找到的缺陷拍攝近照，判斷它是什麼種類，例如微粒、刮傷或圖形橋接。

最後會得到一張缺陷分佈圖，標出每個缺陷在晶圓上的位置和種類。

<!-- 圖：缺陷檢測流程（全片掃描 → 比對相鄰晶粒 → 標出差異 → 電子顯微鏡複檢） -->

比對式檢測的原理很簡單，難的是「像不像」這件事。

兩顆相鄰的晶粒從來沒有完全一樣過：圖形邊緣本來就有奈米級的粗糙、薄膜厚度本來就有起伏、曝光機本來就有雜訊。

所以機台一定要設一個門檻，差異超過多少才算缺陷。

門檻調低，靈敏度上升，誤報也跟著暴增；一片晶圓可能被標出幾萬個候選缺陷，複檢看不完，工程師也會開始不相信這套系統。

門檻調高，誤報少了，但真正致命的缺陷可能跟著被濾掉。**檢測工程師每天在做的事，就是在這條線上找一個還能活的點。**

光源的選擇也是同一種取捨：

| 方式 | 速度 | 能看到多小 | 典型用途 |
|---|---|---|---|
| 光學明場 | 快，一片幾分鐘 | 受波長限制，數十奈米 | 量產線上全面掃描 |
| 光學暗場 | 快 | 對平坦區域的微粒特別敏感 | 微粒與刮傷監控 |
| 電子束 | 慢，一片數小時 | 幾奈米，甚至更小 | 抽樣、複檢、研發 |

量產線上的分工通常是：光學機台負責快速掃過全部，電子束負責仔細看少數。前者像保全巡邏，後者像鑑識人員。

> [!NOTE]
> **📖 名詞｜缺陷（Defect）**
>
> - **定義**：晶圓上任何不該出現的異常，例如微粒、刮傷、殘留、圖形變形或斷裂。
> - **現場用法**：「這片的 Defect 數突然跳高，先 Hold 起來。」
> - **相關名詞**：缺陷掃描、複檢、Killer Defect、缺陷分佈圖
> - **常見混淆**：不是每個缺陷都會讓晶片壞掉。會造成晶片失效的稱為致命缺陷（Killer Defect），其他的則可能無傷大雅，見[第 16 章](../16-yield-analysis/README.md)。

缺陷密度是這一站最常被拿出來比的一個數：每平方公分有多少個致命缺陷。

成熟製程可以把這個數字壓到每平方公分零點幾個；先進製程圖形更細、層數更多，同樣的潔淨度下累積出來的缺陷反而更多。這個數字直接決定了良率的天花板——下一章會用它來解釋為什麼晶粒不能無限放大。

---

## 抽樣：不是每片都量

如果每片晶圓的每個步驟都量，量測機台會大塞車，生產週期也會大幅拉長。所以工廠採用**抽樣**：只量部分批次、每批中的部分晶圓、每片晶圓上的部分位置。

穩定的製程可以降低抽樣比例；新產品、剛保養完的機台、最近出過問題的製程，則會提高抽樣比例。

實際上的抽樣規則不只一種，通常是幾種混著用：

| 抽樣方式 | 怎麼抽 | 用在哪裡 |
|---|---|---|
| 固定比例 | 每幾批抽一批，每批抽固定幾片 | 穩定量產的例行監控 |
| 分層抽樣 | 刻意涵蓋不同腔體、不同位置、不同時段 | 懷疑有機台或位置差異時 |
| 事件驅動 | 保養後、換料後、新機台上線後加量 | 已知的風險點 |
| 全檢 | 整批每片都量 | 新產品驗證、客訴追查 |
| 站點抽樣 | 一片晶圓只量幾個固定點 | 常規 CD 與膜厚監控 |

抽樣最怕的不是「抽得少」，而是「抽得有偏」。

如果每次都抽同一個位置、同一台機台做出來的晶圓，異常剛好落在沒被抽到的地方時，這套系統是完全瞎的。

所以好的抽樣規則會讓取樣位置輪動，一段時間累積下來，整片晶圓都被看過一遍。

> [!TIP]
> **🔧 Know-how｜抽樣是在風險和成本之間取捨**
>
> - **情境**：要決定一個步驟多久量一次、每次量幾片。
> - **做法**：依照製程的穩定度和重要性訂定抽樣規則，並由系統自動執行，例如每幾批抽一批、每批量哪幾片。
> - **為什麼**：量得越多，越能及早發現問題，但量測要花時間和機台產能；量得越少，產出越快，但風險越高。
> - **沒做會怎樣**：量太多會拖慢整座工廠；量太少則可能讓異常的晶圓一路流到後面才被發現，影響的批數也更多。
> - **相關章節**：[第 18 章 異常處理與工程變更](../18-abnormality-handling/README.md)

---

## 量測要花多少時間、多少錢

量測與檢測是「不增加產出、但沒有它不行」的支出，所以工廠對這筆投資抓得很精。

先看設備。一座先進晶圓廠的設備投資裡，微影通常占掉最大的一塊；量測與檢測大約占一成上下。

換算成機台就是數十到上百台，而且多半放在獨立的量測區，佔掉可觀的無塵室面積。

再看時間。一個先進產品的流程有數百個站，其中量測與檢測的站點大約數十個，每站時間差距很大：

| 動作 | 大約需要 |
|---|---|
| 單點 CD 量測 | 幾秒到十幾秒 |
| 單片膜厚量測（數個點） | 一分鐘上下 |
| 光學缺陷掃描（整片） | 幾分鐘 |
| 電子束複檢（單一缺陷） | 數十秒到幾分鐘 |
| 剖面分析（破壞性） | 數小時，含樣品製備 |

一片晶圓在量測與檢測上的時間可以累積到數小時。相對於兩三個月的生產週期，比例不大，但有兩件事要注意。

一是量測站常常是排隊的熱點，全廠的晶圓都要來這裡；二是每一次量測都是一次額外的搬運與等待，對總生產週期的傷害比帳面上的機台時間更大。

第三塊是數據。一片晶圓每個量測點都是一筆記錄，一座廠一天的量測與檢測數據以 GB 計。

真正的成本不在儲存，而在**把數據變成判斷**：誰來看、多久看一次、看到什麼要動作。

第 17 章的管制圖與第 16 章的良率分析，本質上都是在替這批數據找出口——數據本身不值錢，能驅動動作的數據才值錢。

---

## 破壞性分析

有些資訊必須把晶圓切開才看得到，例如立體結構的剖面、每一層的厚度和形狀。

這種分析會破壞晶圓，所以主要用在製程開發和故障分析，見[第 16 章](../16-yield-analysis/README.md)。它有幾個層次，成本差距很大：

- **剖面 SEM**：把晶圓劈開或挖出小洞，用電子顯微鏡看截面。樣品製備幾十分鐘到數小時。
- **穿透式電子顯微鏡（TEM）**：把樣品削到幾十奈米厚，可以看到原子級的結構。製備要半天以上，一座廠只有少數幾台。
- **二次離子質譜（SIMS）**：一層一層打掉、分析打出來的離子，得到摻雜濃度隨深度的分佈。

這些機台數量少、排隊久，所以工程師送樣之前會先想清楚「我要回答哪一個問題」。送錯了，損失的是好幾天，不是幾片晶圓。

> [!TIP]
> **🔧 Know-how｜量測機台本身也要被管理**
>
> - **情境**：兩台量測機台量同一片晶圓，得到不一樣的結果。
> - **做法**：量測機台要定期校正，確認同一台機台重複量測的一致性，也要讓不同機台的結果互相匹配。
> - **為什麼**：所有的製程判斷都建立在量測數據上。如果量測本身不準，後面的決策都會跟著錯。
> - **沒做會怎樣**：好的晶圓被誤判為不合格，或不合格的晶圓被放行；自動調整製程的系統也會根據錯誤的數據「越調越歪」。
> - **相關章節**：[第 17 章 製程控制](../17-process-control/README.md)

---

## 量測常見的陷阱

| 異常 | 可能原因 | 結果 |
|---|---|---|
| 量到錯的位置 | 量測點偏離目標結構、對位失敗 | 數據失真，整批判斷跟著錯 |
| 機台之間有差異 | 兩台未匹配、校正過期、模型版本不同 | 同一片晶圓在兩台機器上有兩個答案 |
| 量測本身造成影響 | 電子束照射讓光阻輕微收縮、探針壓傷表面 | 量越久值越偏，或樣品被量壞 |
| 抽樣漏掉異常 | 異常落在沒被抽到的晶圓或位置上 | 問題一路流到後段才爆 |
| 模型不匹配 | OCD 模型沒涵蓋實際形狀 | 數字很漂亮，但與真實結構無關 |
| 量測圖形與電路不同 | 切割道上的圖形環境與電路不一致 | 量測合格，電路卻不合 |
| 量測站變成瓶頸 | 抽樣太密、站點集中 | 全廠生產週期被拉長 |
| 量了但沒有反應 | 數據沒有人看、警報被關掉 | 異常照樣流過去，事後才發現 |

最後一項最常見。量測與檢測的價值不在產生數據，而在有人根據數據做了決定；一座廠如果有漂亮的報表卻沒有人因此停過機台，這些機台只是很貴的裝飾品。

---

## 本章重點

1. 量測得到數值，檢測找出缺陷；兩者不改變晶圓，卻決定晶圓的命運。
2. 常見的量測包括膜厚、線寬、立體輪廓、對準和片電阻，每一種都是量間接訊號再反推，所以模型與校正跟機台本身一樣重要。
3. 缺陷檢測比對相鄰晶粒找出差異，再用電子顯微鏡複檢分類；靈敏度與誤報必須取捨。
4. 量測採用抽樣，要在風險和成本之間取捨，還要避免抽樣本身產生偏誤。
5. 量測機台本身也要校正與匹配，否則數據會誤導決策，甚至讓自動控制越調越歪。

---

## 延伸閱讀

- Alain C. Diebold 編，《Handbook of Silicon Semiconductor Metrology》
- Michael Quirk、Julian Serda，《Semiconductor Manufacturing Technology》，量測與檢測相關章節
- Yoshio Nishi、Robert Doering 編，《Handbook of Semiconductor Manufacturing Technology》，量測章節

---

[← 上一章：第 14 章 「幾奈米」是什麼意思](../../3-integration/14-process-nodes/README.md) ｜ [目錄](../../README.md) ｜ [下一章：第 16 章 良率與故障分析 →](../16-yield-analysis/README.md)
