Repository: Icstick/Semiconductor_Manufacturing_Introduction

<div align="center">

# 半導體製造概論<br>Introduction to Semiconductor Manufacturing

## [English](en/README.md) ｜ [繁體中文](zh-TW/README.md) ｜ [简体中文](zh-CN/README.md) ｜ [日本語](ja/README.md) ｜ [한국어](ko/README.md)
</div>

An open, beginner-friendly book that follows one silicon wafer from sand, through the fab, test and packaging, until it becomes a chip. There are no formulas, but every chapter explains the mechanism behind the step, gives you the order of magnitude to hold on to, tells you what goes wrong when it is done badly, and shows how each step is coupled to the one before and after it. Term boxes and know-how boxes sit in every chapter. No background in semiconductor physics is needed.

---

## Contents · 目錄 · 目次 · 목차

### Part 0: Before You Start · 第 0 部 開始之前 · 第 0 部 はじめる前に · 제0부 시작하기 전에

| 章 | English | 繁體中文 | 简体中文 | 日本語 | 한국어 |
| :---:|---|---|---|---|---|
| 0 | [The Big Picture](en/0-before-you-start/00-overview/README.md) | [半導體製造全景](zh-TW/0-before-you-start/00-overview/README.md) | [半导体制造全景](zh-CN/0-before-you-start/00-overview/README.md) | [半導体製造の全体像](ja/0-before-you-start/00-overview/README.md) | [반도체 제조의 전체 그림](ko/0-before-you-start/00-overview/README.md) |
| 1 | [How a Fab Works](en/0-before-you-start/01-how-a-fab-works/README.md) | [晶圓廠如何運作](zh-TW/0-before-you-start/01-how-a-fab-works/README.md) | [晶圆厂如何运行](zh-CN/0-before-you-start/01-how-a-fab-works/README.md) | [ファブの仕組み](ja/0-before-you-start/01-how-a-fab-works/README.md) | [팹은 어떻게 돌아가는가](ko/0-before-you-start/01-how-a-fab-works/README.md) |

# 第 16 章　良率與故障分析：找出晶片壞掉的原因

> 📍 **晶圓位置**
>
> - 前一站：晶圓完成製程，並經過電性測試
> - **本章：分析良率，找出晶片壞掉的原因**
> - 下一站：把找到的原因回饋給製程，持續改善

---

## 良率就是錢

一片晶圓的製造成本大致是固定的。上面的好晶片越多，每顆晶片的成本就越低。所以良率直接決定了晶片的成本和工廠的獲利。

這句話有多真實，值得算一次。

一片晶圓的材料、設備折舊、人力、水電，不管上面有幾顆好晶粒，成本都已經花掉了。所以每顆好晶粒分攤到的成本，就是「整片成本除以好晶粒數」。

良率從九成掉到八成，分母少了一成多，每顆晶片的成本就往上跳一成多。而售價是市場決定的，不會跟著跳——所以少掉的不是營收，是毛利。

對一座月產數萬片的廠來說，良率差一個百分點，一年差的金額以千萬美元計。這也是為什麼良率會議永遠開得比製程會議久。

一個新製程剛開始量產時，良率通常不高，工程師要一個一個找出問題、解決問題，良率才會逐步爬升，這個過程稱為**良率學習曲線**。

學習曲線的形狀有個共同特徵：**一開始爬得快，後面越來越慢。**

原因是早期擋在前面的都是「大石頭」——某個步驟根本做不對、某個缺陷來源特別大。搬開一顆就跳一段。等到大石頭搬完，剩下的是一堆各占零點幾個百分點的小問題，得一個一個撿，撿一顆只前進一點點。

誰能讓良率爬得更快，誰就更有競爭力。

---

## 良率怎麼算

良率通常分成幾個階段來看：

- **晶圓良率**（Line Yield）：投入的晶圓中，有多少片順利完成前段製程，沒有在中途報廢。
- **晶粒良率**（Die Yield）：一片晶圓上，有多少比例的晶粒通過晶圓測試。
- **封裝良率**：封裝過的晶片中，有多少比例順利完成封裝。
- **最終測試良率**：封裝後的晶片中，有多少比例通過最終測試。

整體良率是這幾個階段相乘。例如晶圓良率九成八、晶粒良率九成、最終測試九成九，整體只剩八成七左右。

| 階段 | 分母是什麼 | 常見的量級 | 主要損失來源 |
|---|---|---|---|
| 晶圓良率 | 投入的晶圓片數 | 九成五以上 | 破片、刮傷、報廢、嚴重超規 |
| 晶粒良率 | 一片上的晶粒數 | 成熟製程九成以上，新製程可能只有一半 | 缺陷、參數偏移、設計邊界 |
| 封裝良率 | 封裝的顆數 | 九成八以上 | 封裝製程、材料、搬運 |
| 最終測試良率 | 封裝後的顆數 | 九成五以上 | 電性不合格、可靠度問題 |

這張表有一個很容易被忽略的重點：**每一階段的良率都是「相乘」，不是「相加」。**

三個階段各九成五，看起來都很好，乘起來只剩八成六。所以任何一個階段掉幾個百分點，最後的數字都會被放大。這也是為什麼良率會議上，大家會很堅持「這個數字是用哪一階段算的」——不同階段的百分點，價值不一樣。

> [!NOTE]
> **📖 名詞｜良率（Yield）**
>
> - **定義**：產出的好產品占全部產品的比例。
> - **現場用法**：「這批的 CP 良率掉到八成。」
> - **相關名詞**：晶圓良率、晶粒良率、最終測試良率、良率學習曲線
> - **常見混淆**：聽到「良率」一定要先確認是哪一種。晶圓良率 98% 和晶粒良率 98% 代表的意義完全不同。

良率的分子與分母，在工廠裡是用 **Bin** 定義的。

測試機把每一顆晶粒分到一個 bin：通過的進一個 bin，不同種類的失效各進一個 bin。良率就是進了好 bin 的比例。

- **硬 bin**：功能真的壞了，例如開路、短路、漏電過大，一定算失效。
- **軟 bin**：功能正常，但速度或功耗落在比較差的區間。

軟 bin 算不算失效，取決於產品怎麼賣——同一批可以當降級品賣，也可以直接報廢。所以工程師說的良率和業務說的「能賣的比例」，常常差在這一截。

---

## 缺陷和晶粒大小

可以把缺陷想像成隨機落在晶圓上的雨滴。晶粒越大，被雨滴打中的機率就越高。所以在同樣的缺陷密度下，大晶粒的良率會比小晶粒低很多。

這個「很多」有多誇張，要看面積。

一顆晶粒的面積加倍，它蓋住的範圍就加倍，被隨機落下的缺陷打中的機會也大致加倍。

而良率掉的不是「被打中的那一顆」，是「被打中的每一顆」——所以面積越大，良率往下掉得越快，而且不是直線，是越來越陡。

這也是近年把大晶片拆成多顆小晶片、再用先進封裝組起來的原因之一，見[第 21 章](../../5-backend/21-advanced-packaging/README.md)。拆開之後，每一顆小晶片的面積小，被缺陷打中的機會低，良率就高；代價是封裝變複雜、功耗與延遲要另外處理。

<!-- 圖：同樣的缺陷分佈下，大晶粒與小晶粒的良率差異 -->

良率損失大致分成兩類：

- **隨機性**：例如微粒隨機落在晶圓上，只能靠提高整體潔淨度慢慢降低。
- **系統性**：有固定的原因，例如某種圖形特別容易出問題、某台機台異常、晶圓邊緣控制不好。找到原因，往往就能一次解決。

| 比較 | 隨機性損失 | 系統性損失 |
|---|---|---|
| 分佈的樣子 | 散開、沒有明顯形狀 | 有形狀、會重複出現 |
| 和位置的關係 | 看不出來 | 常和晶圓位置、曝光區、機台有關 |
| 怎麼改善 | 提升潔淨度、降低缺陷密度 | 找到那一個原因，一次修掉 |
| 改善的速度 | 慢，一點一點 | 快，但找原因的過程可能很久 |
| 佔比 | 成熟製程較高 | 新製程、新產品較高 |

判斷一筆良率損失屬於哪一類，看的是晶圓圖上的形狀。

---

## 一片晶圓能切出幾顆好晶粒

良率的另一面是「一片能切出多少顆」。這個數字同時決定產能與成本，所以值得從頭算一次。

一片 300 mm 晶圓的面積大約是七萬平方毫米。但能用的不是全部：最外圈要留給夾持與邊緣處理，邊緣一圈的晶粒通常不完整，直接不算。

所以實際可用的晶粒數，大約是「晶圓面積除以晶粒面積」，再乘上一個邊緣損失的折扣。晶粒越小，這個折扣越小；晶粒越大，圓形的邊界浪費得越凶。

| 晶粒邊長 | 大約面積 | 一片大概能切出 | 邊緣浪費 |
|---|---|---|---|
| 5 mm | 25 平方毫米 | 兩千多顆 | 少 |
| 10 mm | 100 平方毫米 | 六百多顆 | 中等 |
| 20 mm | 400 平方毫米 | 一百多顆 | 多 |
| 26 mm | 約 680 平方毫米 | 六十幾顆 | 很多 |

（以上是幾何上的估算，實際數字還要扣掉切割道、對準記號與不能放晶粒的區域。）

把良率乘上去，才是「好晶粒數」。這裡有一個很容易被誤解的直覺：**大晶粒不只是「一顆賣得比較貴」，它的良率也比較低。**

兩件事同時發生，結果就是大晶片的每顆成本上升得比面積還要快。這也是為什麼同樣的製程，做小晶片的產品毛利通常比較好，而做大晶片的產品必須賣得夠貴才成立。

反過來說，這也是小晶片（Chiplet）策略的起點：把一個大晶片拆成四個小的，總面積不變，但每一顆被缺陷打中的機率下降，總良率上升。代價是要把它們重新接起來，而那又是另一個故事，見[第 21 章](../../5-backend/21-advanced-packaging/README.md)。

---

## 從晶圓圖看出線索

晶圓測試後，每一顆晶粒的好壞會畫成一張**晶圓圖**。壞晶粒的分佈形狀，常常就是找出原因的第一條線索。

| 圖形特徵 | 可能的方向 |
|---|---|
| 集中在晶圓中心 | 沉積、蝕刻或研磨在中心與周圍的差異 |
| 環狀，或集中在邊緣 | 晶圓邊緣的製程控制問題 |
| 一條直線或弧線 | 刮傷 |
| 每個曝光區的相同位置 | 光罩缺陷或曝光問題 |
| 群聚成一團 | 局部污染或局部異常 |
| 隨機散佈 | 微粒等隨機缺陷 |
*圖：常見的晶圓圖型態。藍色是好的晶粒，橘色是壞的晶粒。① 集中在中心 ② 環狀集中在邊緣 ③ 弧線狀的刮痕 ④ 每個曝光區的相同位置（白線是曝光區的邊界） ⑤ 群聚成一團 ⑥ 隨機散佈。*

看這張圖的方法，其實是「先分類，再找方向」。

File: zh-TW/4-yield-and-quality/16-yield-analysis/README.md
# 第 16 章　良率與故障分析：找出晶片壞掉的原因

> 📍 **晶圓位置**
>
> - 前一站：晶圓完成製程，並經過電性測試
> - **本章：分析良率，找出晶片壞掉的原因**
> - 下一站：把找到的原因回饋給製程，持續改善

---

## 良率就是錢

一片晶圓的製造成本大致是固定的。上面的好晶片越多，每顆晶片的成本就越低。所以良率直接決定了晶片的成本和工廠的獲利。

這句話有多真實，值得算一次。

一片晶圓的材料、設備折舊、人力、水電，不管上面有幾顆好晶粒，成本都已經花掉了。所以每顆好晶粒分攤到的成本，就是「整片成本除以好晶粒數」。

良率從九成掉到八成，分母少了一成多，每顆晶片的成本就往上跳一成多。而售價是市場決定的，不會跟著跳——所以少掉的不是營收，是毛利。

對一座月產數萬片的廠來說，良率差一個百分點，一年差的金額以千萬美元計。這也是為什麼良率會議永遠開得比製程會議久。

一個新製程剛開始量產時，良率通常不高，工程師要一個一個找出問題、解決問題，良率才會逐步爬升，這個過程稱為**良率學習曲線**。

學習曲線的形狀有個共同特徵：**一開始爬得快，後面越來越慢。**

原因是早期擋在前面的都是「大石頭」——某個步驟根本做不對、某個缺陷來源特別大。搬開一顆就跳一段。等到大石頭搬完，剩下的是一堆各占零點幾個百分點的小問題，得一個一個撿，撿一顆只前進一點點。

誰能讓良率爬得更快，誰就更有競爭力。

---

## 良率怎麼算

良率通常分成幾個階段來看：

- **晶圓良率**（Line Yield）：投入的晶圓中，有多少片順利完成前段製程，沒有在中途報廢。
- **晶粒良率**（Die Yield）：一片晶圓上，有多少比例的晶粒通過晶圓測試。
- **封裝良率**：封裝過的晶片中，有多少比例順利完成封裝。
- **最終測試良率**：封裝後的晶片中，有多少比例通過最終測試。

整體良率是這幾個階段相乘。例如晶圓良率九成八、晶粒良率九成、最終測試九成九，整體只剩八成七左右。

| 階段 | 分母是什麼 | 常見的量級 | 主要損失來源 |
|---|---|---|---|
| 晶圓良率 | 投入的晶圓片數 | 九成五以上 | 破片、刮傷、報廢、嚴重超規 |
| 晶粒良率 | 一片上的晶粒數 | 成熟製程九成以上，新製程可能只有一半 | 缺陷、參數偏移、設計邊界 |
| 封裝良率 | 封裝的顆數 | 九成八以上 | 封裝製程、材料、搬運 |
| 最終測試良率 | 封裝後的顆數 | 九成五以上 | 電性不合格、可靠度問題 |

這張表有一個很容易被忽略的重點：**每一階段的良率都是「相乘」，不是「相加」。**

三個階段各九成五，看起來都很好，乘起來只剩八成六。所以任何一個階段掉幾個百分點，最後的數字都會被放大。這也是為什麼良率會議上，大家會很堅持「這個數字是用哪一階段算的」——不同階段的百分點，價值不一樣。

> [!NOTE]
> **📖 名詞｜良率（Yield）**
>
> - **定義**：產出的好產品占全部產品的比例。
> - **現場用法**：「這批的 CP 良率掉到八成。」
> - **相關名詞**：晶圓良率、晶粒良率、最終測試良率、良率學習曲線
> - **常見混淆**：聽到「良率」一定要先確認是哪一種。晶圓良率 98% 和晶粒良率 98% 代表的意義完全不同。

良率的分子與分母，在工廠裡是用 **Bin** 定義的。

測試機把每一顆晶粒分到一個 bin：通過的進一個 bin，不同種類的失效各進一個 bin。良率就是進了好 bin 的比例。

- **硬 bin**：功能真的壞了，例如開路、短路、漏電過大，一定算失效。
- **軟 bin**：功能正常，但速度或功耗落在比較差的區間。

軟 bin 算不算失效，取決於產品怎麼賣——同一批可以當降級品賣，也可以直接報廢。所以工程師說的良率和業務說的「能賣的比例」，常常差在這一截。

---

## 缺陷和晶粒大小

可以把缺陷想像成隨機落在晶圓上的雨滴。晶粒越大，被雨滴打中的機率就越高。所以在同樣的缺陷密度下，大晶粒的良率會比小晶粒低很多。

這個「很多」有多誇張，要看面積。

一顆晶粒的面積加倍，它蓋住的範圍就加倍，被隨機落下的缺陷打中的機會也大致加倍。

而良率掉的不是「被打中的那一顆」，是「被打中的每一顆」——所以面積越大，良率往下掉得越快，而且不是直線，是越來越陡。

這也是近年把大晶片拆成多顆小晶片、再用先進封裝組起來的原因之一，見[第 21 章](../../5-backend/21-advanced-packaging/README.md)。拆開之後，每一顆小晶片的面積小，被缺陷打中的機會低，良率就高；代價是封裝變複雜、功耗與延遲要另外處理。

<!-- 圖：同樣的缺陷分佈下，大晶粒與小晶粒的良率差異 -->

良率損失大致分成兩類：

- **隨機性**：例如微粒隨機落在晶圓上，只能靠提高整體潔淨度慢慢降低。
- **系統性**：有固定的原因，例如某種圖形特別容易出問題、某台機台異常、晶圓邊緣控制不好。找到原因，往往就能一次解決。

| 比較 | 隨機性損失 | 系統性損失 |
|---|---|---|
| 分佈的樣子 | 散開、沒有明顯形狀 | 有形狀、會重複出現 |
| 和位置的關係 | 看不出來 | 常和晶圓位置、曝光區、機台有關 |
| 怎麼改善 | 提升潔淨度、降低缺陷密度 | 找到那一個原因，一次修掉 |
| 改善的速度 | 慢，一點一點 | 快，但找原因的過程可能很久 |
| 佔比 | 成熟製程較高 | 新製程、新產品較高 |

判斷一筆良率損失屬於哪一類，看的是晶圓圖上的形狀。

---

## 一片晶圓能切出幾顆好晶粒

良率的另一面是「一片能切出多少顆」。這個數字同時決定產能與成本，所以值得從頭算一次。

一片 300 mm 晶圓的面積大約是七萬平方毫米。但能用的不是全部：最外圈要留給夾持與邊緣處理，邊緣一圈的晶粒通常不完整，直接不算。

所以實際可用的晶粒數，大約是「晶圓面積除以晶粒面積」，再乘上一個邊緣損失的折扣。晶粒越小，這個折扣越小；晶粒越大，圓形的邊界浪費得越凶。

| 晶粒邊長 | 大約面積 | 一片大概能切出 | 邊緣浪費 |
|---|---|---|---|
| 5 mm | 25 平方毫米 | 兩千多顆 | 少 |
| 10 mm | 100 平方毫米 | 六百多顆 | 中等 |
| 20 mm | 400 平方毫米 | 一百多顆 | 多 |
| 26 mm | 約 680 平方毫米 | 六十幾顆 | 很多 |

（以上是幾何上的估算，實際數字還要扣掉切割道、對準記號與不能放晶粒的區域。）

把良率乘上去，才是「好晶粒數」。這裡有一個很容易被誤解的直覺：**大晶粒不只是「一顆賣得比較貴」，它的良率也比較低。**

兩件事同時發生，結果就是大晶片的每顆成本上升得比面積還要快。這也是為什麼同樣的製程，做小晶片的產品毛利通常比較好，而做大晶片的產品必須賣得夠貴才成立。

反過來說，這也是小晶片（Chiplet）策略的起點：把一個大晶片拆成四個小的，總面積不變，但每一顆被缺陷打中的機率下降，總良率上升。代價是要把它們重新接起來，而那又是另一個故事，見[第 21 章](../../5-backend/21-advanced-packaging/README.md)。

---

## 從晶圓圖看出線索

晶圓測試後，每一顆晶粒的好壞會畫成一張**晶圓圖**。壞晶粒的分佈形狀，常常就是找出原因的第一條線索。

| 圖形特徵 | 可能的方向 |
|---|---|
| 集中在晶圓中心 | 沉積、蝕刻或研磨在中心與周圍的差異 |
| 環狀，或集中在邊緣 | 晶圓邊緣的製程控制問題 |
| 一條直線或弧線 | 刮傷 |
| 每個曝光區的相同位置 | 光罩缺陷或曝光問題 |
| 群聚成一團 | 局部污染或局部異常 |
| 隨機散佈 | 微粒等隨機缺陷 |

![六種常見的晶圓圖型態：集中在中心、環狀集中在邊緣、弧線狀的刮痕、每個曝光區的相同位置、群聚成一團、隨機散佈](../../../images/16-wafer-map-patterns.svg)

*圖：常見的晶圓圖型態。藍色是好的晶粒，橘色是壞的晶粒。① 集中在中心 ② 環狀集中在邊緣 ③ 弧線狀的刮痕 ④ 每個曝光區的相同位置（白線是曝光區的邊界） ⑤ 群聚成一團 ⑥ 隨機散佈。*

看這張圖的方法，其實是「先分類，再找方向」。

隨機散佈的那一種最沒有線索——它告訴你缺陷密度太高，但沒告訴你是哪一台機台。有形狀的那幾種，每一個形狀都直接指向一類原因：圓形指向旋轉類的製程（塗佈、研磨、清洗），直線指向搬運與接觸，重複的圖案指向光罩與曝光。

> [!NOTE]
> **📖 名詞｜晶圓圖（Wafer Map）**
>
> - **定義**：把晶圓上每一顆晶粒的測試結果，依照位置畫出來的分佈圖。
> - **現場用法**：「這片的 Map 有一條刮痕。」
> - **相關名詞**：Bin、晶圓測試、缺陷分佈圖
> - **常見混淆**：晶圓圖是電性測試的結果，缺陷分佈圖則是缺陷檢測的結果。把兩張圖疊起來比對，可以判斷哪些缺陷真的造成晶片失效。

把晶圓圖和缺陷分佈圖疊在一起，是這一站最有價值的一個動作。

缺陷檢測在製程中抓到幾千個微粒，但大部分是無害的；晶圓圖告訴你哪幾顆晶粒真的壞了。

兩張圖一對，就能回答「多大的微粒、落在什麼位置，才會殺掉一顆晶粒」。這個答案會直接改變檢測的門檻設定——第 15 章那個「靈敏度與誤報」的天平，就是靠這裡的數據調的。

> [!TIP]
> **🔧 Know-how｜每個曝光區都壞在同一個位置，先查光罩**
>
> - **情境**：晶圓圖上的壞晶粒，在每一個曝光區裡都出現在相同的位置。
> - **做法**：優先檢查這一層使用的光罩，以及相關的曝光條件。
> - **為什麼**：曝光機每次曝光都使用同一片光罩，光罩上的缺陷會被「複製」到每一個曝光區。
> - **沒做會怎樣**：如果把它當成一般的隨機缺陷，會花很多時間在錯誤的方向上，而有問題的光罩還會持續影響後面的晶圓。
> - **相關章節**：[第 4 章 微影](../../2-process-modules/04-lithography/README.md)

---

## 共通性分析

當幾批晶圓的良率特別差，最有效的第一步，是找出這些晶圓的**共同點**：它們是不是都經過同一台機台、同一個腔體？是不是在同一段時間生產？是不是用了同一批化學品？

這種分析叫做**共通性分析**，靠的是工廠系統記錄下來的每片晶圓的完整履歷，見[第 23 章](../../6-beyond-the-fab/23-fab-systems/README.md)。

共通性分析的做法，可以拆成三個動作：

1. **圈出壞的族群**：把良率明顯偏低的那幾批、那幾片、甚至哪幾顆晶粒挑出來。
2. **逐站比對**：對每一個製程站，檢查壞族群是不是都經過某個特定的機台、腔體、時間窗或材料批號。
3. **排序**：把「只有壞族群才有、好族群都沒有」的特徵排出來，從最可疑的開始查。

這裡最難的不是技術，是**分母**。

要判斷「這台機台有問題」，不能只看壞的晶圓都經過它——還要看「經過它的晶圓是不是都壞」。如果這台機台做了全廠八成的晶圓，那壞晶圓幾乎一定都經過它，這個共同點毫無意義。

所以共通性分析真正在算的，是「壞族群的機台分佈」和「全體族群的機台分佈」之間的差異。

> [!TIP]
> **🔧 Know-how｜先找共同點，再找原因**
>
> - **情境**：好幾批晶圓良率異常，但原因不明。
> - **做法**：把良率差的晶圓和良率正常的晶圓，逐站比對經過的機台、腔體、時間與材料，找出只有壞晶圓才有的共同點。
> - **為什麼**：一片晶圓要經過數百站，不可能每站都詳細調查。共通性分析能快速把範圍縮小到少數幾站。
> - **沒做會怎樣**：調查漫無目標，問題持續影響更多晶圓。
> - **相關章節**：[第 6 章 蝕刻](../../2-process-modules/06-etching/README.md)

---

## 兩個良率數字差多少才算真的差

找到可疑的機台之後，下一個問題很現實：**這台機台的良率比別台低兩個百分點，是真的差，還是運氣？**

這個問題不搞清楚，會發生兩種災難：把運氣當成問題，工程師整天在追不存在的鬼；把問題當成運氣，那台機台就一直壞下去。

判斷的關鍵是**樣本量**。

如果只看幾百顆晶粒，良率差兩三個百分點，很可能只是隨機波動——同樣的機台再做一批，差距可能就反過來了。如果累積了幾十批、幾萬顆晶粒，差一個百分點就已經很值得查。

| 樣本量 | 差 1% 有意義嗎 | 差 5% 有意義嗎 |
|---|---|---|
| 幾百顆 | 幾乎是雜訊 | 值得注意 |
| 幾千顆 | 值得注意 | 多半是真的 |
| 幾萬顆 | 多半是真的 | 幾乎確定有問題 |

所以工廠的良率比較有幾個習慣：

- 比較時一定看**累積批數**，不看單批。
- 把不同產品、不同晶粒大小分開算，不混在一起。
- 遇到「剛好一批特別差」時，先重測或加量，再決定要不要動機台。

這也是良率工程師和製程工程師最容易吵架的地方：製程工程師看到一批的數字就想調機台，良率工程師會說「再等三批」。多數時候，等三批是對的。

---

## 故障分析：找到「兇手」

統計分析只能告訴我們「可能是哪裡」，最後還需要**故障分析**（FA，Failure Analysis）找到實際的證據：

1. **電性定位**：用電性測試和特殊的影像技術，找出晶片上發生故障的位置。例如故障點常會發出微弱的光或熱。
2. **逐層剝除**：把晶片上方的材料一層一層去掉，逐層觀察。
3. **精準切割**：用**聚焦離子束**（FIB）在故障位置精準地切出剖面。
4. **觀察與分析**：用電子顯微鏡觀察結構，必要時分析材料成分，確認是短路、斷路、空洞還是污染。

這套流程的順序不能顛倒，理由很實際：**晶片太小，不能亂切。**

一顆晶粒上有幾十億個元件，故障的可能只有一個。如果不知道位置就切開，等於在大海裡撈針，切一百顆也找不到。所以一定要先用電性方法把範圍縮小到微米級，才值得動刀。

故障分析很貴，也很慢。一次完整的分析可能要幾天到一兩週：定位要時間、樣品製備要時間、觀察與判讀也要時間。

所以它通常只用在兩種情況：良率損失已經大到值得查，或是同一種失效反覆出現。

分析出來的結論，最後一定要回到製程。FA 只回答「壞在哪裡、長什麼樣子」，真正的問題是「哪一個步驟造成了這個樣子」——那要拿分析的結果回去對製程履歷，才能關掉這個問題。

---

## 常見異常

| 異常 | 可能原因 | 結果 |
|---|---|---|
| 良率突然整體下滑 | 某個共用步驟出問題、化學品汙染、環境異常 | 全廠或多條產品線同時受影響 |
| 只有某台機台的良率偏低 | 機台老化、腔體差異、校正偏移 | 該機台產品長期少幾個百分點 |
| 壞晶粒集中在晶圓邊緣 | 邊緣製程控制不佳、夾持或清洗問題 | 邊緣晶粒大量失效 |
| 壞晶粒呈固定圖案 | 光罩缺陷、曝光區問題 | 每一片都壞在同一個位置 |
| 壞晶粒呈弧線或直線 | 搬運刮傷、機台接觸 | 沿著路徑的一整排晶粒失效 |
| 良率隨時間慢慢下滑 | 機台零件磨損、材料老化 | 曲線緩降，容易被忽略 |
| 新產品良率遠低於預期 | 設計邊界太緊、製程窗口不足 | 需要回到設計或製程重新調整 |
| 同一批內良率差異很大 | 晶圓之間不一致、某些片被重工過 | 批內變異大，難以定位 |

最後兩項是新產品最常見的狀況，也是良率學習曲線最陡的那一段。

---

## 本章重點

1. 良率直接決定晶片成本，新製程要經歷良率逐步爬升的學習曲線，而且越到後面越難爬。
2. 良率分成晶圓、晶粒和最終測試等階段，整體良率是它們相乘，不是相加。
3. 晶粒越大越容易被缺陷打中，良率越低；把大晶片拆成小晶片是繞過這個限制的一種辦法。
4. 晶圓圖的形狀是找出原因的第一條線索，共通性分析能快速縮小範圍，但要先確認差異不是雜訊。
5. 故障分析透過電性定位和物理分析，找到故障的實際證據，結論最後要回到製程，才能真正關掉這個問題。

---

## 延伸閱讀

- Gary S. May、Costas J. Spanos，《Fundamentals of Semiconductor Manufacturing and Process Control》，良率相關章節
- EDFAS／ASM International，《Microelectronics Failure Analysis Desk Reference》

---

[← 上一章：第 15 章 量測與檢測](../15-metrology/README.md) ｜ [目錄](../../README.md) ｜ [下一章：第 17 章 製程控制 →](../17-process-control/README.md)
